Repository: divxer/ninescrolls

# Evidence seeders — Tailong `publication` records

Reproducible scripts that seed peer-reviewed `publication`-type `Evidence` records
into DynamoDB as **`status: draft`** (hidden from the public `listPublishedEvidence`
Lambda until explicitly published). Most records document a paper that used
**Tailong Electronics / Beijing Zhongke Tailong Electronic Technology** (北京中科泰龙 /
芯微诺达 / Nano-Promiso) process equipment — NineScrolls is the authorized distributor
of this platform, so each `meta.relationshipDisclosure` states that honestly.

The one exception is the **e-beam / MEB-600 batch** (`seed-evidence-ebeam.ts`):

File: scripts/articles/deep-reactive-ion-etching-bosch-process.html

      <h2>1) Introduction to DRIE and the Bosch Process</h2>
      <p>Deep Reactive Ion Etching (DRIE) extends conventional reactive ion etching to create extremely deep, high aspect ratio (HAR) structures in silicon substrates. Unlike conventional <a href="/insights/reactive-ion-etching-guide">Reactive Ion Etching (RIE)</a>, which is typically limited to aspect ratios of roughly 5:1, DRIE can achieve vertical sidewalls with aspect ratios exceeding 50:1. This capability makes it indispensable for advanced MEMS, through‑silicon via (TSV) interconnects (for TSV as a packaging element — via-first/middle/last and design rules — see <a href="/insights/through-silicon-vias-tsv-guide">Through-Silicon Vias (TSV)</a>), and photonic devices.</p>
      <p>The Bosch process — named after the patent filed by Franz Laermer and Andrea Schilp at Robert Bosch GmbH in 1994 (U.S. Patent 5,501,893) — has become the dominant DRIE method worldwide. It relies on a rapid, cyclical alternation between a passivation step and an etching step to sculpt vertical silicon structures with excellent precision and repeatability. The technique transformed microfabrication by making features hundreds of micrometers deep practical at production scale.</p>
      <p>For foundational context on how DRIE builds upon basic PE and RIE principles, see our <a href="/insights/understanding-differences-pe-rie-icp-rie-plasma-etching">PE vs RIE vs ICP-RIE comparison guide</a>.</p>
      <hr/>

      <h2>2) Working Principle of the Bosch Process</h2>
      <p>The Bosch process achieves its characteristic deep, vertical profiles through a time‑multiplexed alternation of two distinct plasma chemistries. Each cycle consists of a passivation phase followed by an etch phase, repeated hundreds or thousands of times to reach the target depth.</p>

      <h3>2.1 Passivation Step (C₄F₈)</h3>
      <p>A fluorocarbon gas — most commonly octafluorocyclobutane (C₄F₈) — is introduced into the chamber. In the plasma, C₄F₈ fragments into CF₂ radicals that polymerize on all exposed surfaces, depositing a thin (typically 10–50 nm) Teflon‑like fluorocarbon film. This conformal polymer coating protects the sidewalls from lateral attack during the subsequent etch step. The deposition rate and thickness are controlled by C₄F₈ flow rate, ICP source power, and step duration.</p>

      <h3>2.2 Etching Step (SF₆)</h3>
      <p>Sulfur hexafluoride (SF₆) plasma is then ignited. SF₆ dissociates into highly reactive fluorine radicals (F*) that etch silicon isotropically. However, a substrate bias (RF platen power) accelerates ions vertically toward the wafer surface. This directional ion bombardment preferentially sputters away the passivation polymer at the trench bottom while leaving the sidewall polymer largely intact. The exposed silicon at the bottom is then etched by fluorine radicals, advancing the trench downward. Typical etch rates range from 2–20 μm/min depending on feature geometry and process conditions.</p>

      <h3>2.3 Cycle Repetition</h3>
      <p>The two steps alternate rapidly — typically 1–5 seconds each for standard processes, or as short as 0.5 seconds per step for ultra‑smooth sidewall applications. A 100 μm deep trench might require 200–500 cycles. Because each etch step removes a thin layer of silicon at the bottom before re‑passivation, the process yields near‑vertical profiles with excellent anisotropy (sidewall angle > 89°).</p>

      <div class="post-figure">
        <picture>
          <source srcSet="https://cdn.ninescrolls.com/insights/drie-bosch-cycle-xl.webp" media="(min-width: 1280px)" type="image/webp" />
          <source srcSet="https://cdn.ninescrolls.com/insights/drie-bosch-cycle-lg.webp" media="(min-width: 1024px)" type="image/webp" />
          <source srcSet="https://cdn.ninescrolls.com/insights/drie-bosch-cycle-md.webp" media="(min-width: 768px)" type="image/webp" />
          <source srcSet="https://cdn.ninescrolls.com/insights/drie-bosch-cycle-sm.webp" media="(max-width: 767px)" type="image/webp" />
          <img src="https://cdn.ninescrolls.com/insights/drie-bosch-cycle.png" alt="Bosch process cycle diagram showing three steps: C4F8 passivation polymer deposition, SF6 plasma etching with ion bombardment, and repeated cycles forming a deep vertical trench with scalloped sidewalls" loading="lazy" />
        </picture>
        <p class="post-figure-caption">Figure 1: Bosch Process Cycle — Step 1 deposits a protective C₄F₈ polymer; Step 2 uses SF₆ plasma with directional ion bombardment to etch the trench bottom; repeated cycling produces deep vertical features with characteristic sidewall scalloping</p>
      </div>
      <hr/>

      <h2>3) Process Parameters and Control</h2>
      <p>Achieving optimal DRIE results requires careful tuning of multiple interrelated parameters. The table below summarizes the key variables and their typical operating ranges:</p>

      <table class="insights-table">
        <thead>
          <tr>
            <th>Parameter</th>
            <th>Typical Range</th>
            <th>Effect on Process</th>
          </tr>
        </thead>
        <tbody>
          <tr>
            <td><strong>Passivation time</strong></td>
            <td>0.5–5 s per cycle</td>
            <td>Longer → thicker polymer → better sidewall protection but lower throughput</td>
          </tr>
          <tr>
            <td><strong>Etch time</strong></td>
            <td>1–10 s per cycle</td>
            <td>Longer → deeper bite per cycle → larger scallops, higher etch rate</td>
          </tr>
          <tr>
            <td><strong>SF₆ flow rate</strong></td>
            <td>100–400 sccm</td>
            <td>Higher flow → more fluorine radicals → faster etch, potential undercut</td>
          </tr>
          <tr>
            <td><strong>C₄F₈ flow rate</strong></td>
            <td>50–200 sccm</td>
            <td>Higher flow → thicker passivation → improved verticality</td>
          </tr>
          <tr>
            <td><strong>ICP source power</strong></td>
            <td>600–3000 W</td>
            <td>Controls plasma density and radical generation efficiency</td>
          </tr>
          <tr>
            <td><strong>Platen (bias) power</strong></td>
            <td>5–50 W</td>
            <td>Controls ion energy and directionality; higher → more anisotropic</td>
          </tr>
          <tr>
            <td><strong>Chamber pressure</strong></td>
            <td>15–40 mTorr</td>
            <td>Lower pressure → longer mean free path → more directional ions</td>
          </tr>
          <tr>
            <td><strong>Substrate temperature</strong></td>
            <td>10–40 °C (He backside)</td>
            <td>Cooling prevents polymer degradation; affects etch uniformity</td>
          </tr>
        </tbody>
      </table>

      <h3>3.1 Ramped and Multi‑Step Recipes</h3>
      <p>For deep etches (>100 μm), process parameters often need to change as the trench deepens. This is because reactant transport to the trench bottom becomes increasingly difficult with depth. Advanced DRIE tools support <strong>ramped recipes</strong> where gas flows, pressures, and cycle times are gradually adjusted throughout the process to compensate for depth‑dependent effects. For example, increasing SF₆ flow and chamber pressure at later stages can maintain etch rate uniformity in deep features.</p>
      <hr/>

      <h2>4) Applications of DRIE</h2>
      <p>The ability to etch deep, high aspect ratio features in silicon with vertical sidewalls has made DRIE essential across numerous technology domains:</p>

      <h3>4.1 MEMS (Micro‑Electro‑Mechanical Systems)</h3>
      <p>DRIE is the workhorse of MEMS fabrication. Inertial sensors (gyroscopes, accelerometers), pressure sensors, micro‑mirrors, and resonators all rely on precisely etched silicon structures. Features typically range from 10–500 μm deep with critical dimensions as small as 1–2 μm. The Bosch process enables the release of freestanding mechanical structures by etching through the full wafer thickness (typically 525 μm for a standard 200 mm wafer).</p>

      <h3>4.2 Through‑Silicon Vias (TSVs)</h3>
      <p>3D IC integration and advanced packaging technologies such as high bandwidth memory (HBM) and chiplet architectures require electrical connections that pass vertically through silicon. TSVs are typically 5–10 μm in diameter and 50–100 μm deep (via‑middle) or 25–50 μm diameter and 300+ μm deep (via‑last). DRIE provides the necessary depth and profile control, and post‑etch sidewall quality directly affects the conformality of subsequent barrier/seed layer deposition — typically a CVD or <a href="/insights/hdp-cvd-in-depth-guide-practical-handbook">HDP-CVD dielectric liner</a> for via isolation. For a side-by-side comparison of DRIE against ion-beam approaches when material chemistry rules out reactive etching, see our <a href="/insights/reactive-ion-etching-vs-ion-milling">RIE vs Ion Milling guide</a>. For how DRIE TSV etch feeds into 16-Hi HBM4 and hybrid bonding in advanced packaging, see our <a href="/insights/from-ucla-s-semiconductor-hub-to-16-hi-hbm-the-thermal-and-materials-challenges">HBM4 &amp; Advanced Packaging guide</a>.</p>

      <h3>4.3 Photonics and Optical Devices</h3>
      <p>Silicon photonic components — including waveguides, Bragg gratings, and micro‑mirrors — demand smooth, vertical sidewalls for low optical loss. While standard Bosch process scalloping may be too rough for some photonic applications, optimized short‑cycle recipes or cryogenic DRIE can achieve the surface quality needed (Ra < 20 nm).</p>

      <h3>4.4 Microfluidics</h3>
      <p>Lab‑on‑chip devices, micro‑reactors, and bioMEMS use DRIE to create high aspect ratio channels, chambers, and nozzle structures. Channel depths of 50–300 μm with widths of 10–50 μm are common. The ability to etch features with well‑controlled sidewall angles enables precise fluidic behavior and reliable bonding to cap wafers.</p>

      <h3>4.5 Power Electronics</h3>
      <p>Deep isolation trenches (20–100 μm) in power semiconductor devices provide electrical isolation between high‑voltage and low‑voltage regions. Superjunction MOSFETs and IGBTs use DRIE‑etched trenches that are subsequently filled with oxide or polysilicon to create the charge‑balanced structures necessary for high breakdown voltage.</p>
      <hr/>

      <h2>5) Scallop Control and Common DRIE Defects</h2>
      <p>Despite its versatility, the Bosch process introduces several characteristic artifacts that engineers must understand and address. Sidewall scalloping is the dominant one and the focus of most process tuning effort.</p>

      <h3>5.1 Sidewall Scalloping &amp; Cycle-Time Tuning</h3>
      <p>The most recognizable artifact of the Bosch process is sidewall scalloping — a periodic waviness on the trench walls caused by the alternating etch/passivation cycles. Each etch step isotropically removes a small amount of silicon laterally before the next passivation step re‑protects the surface. Scallop amplitude scales roughly linearly with etch-step duration and inversely with passivation effectiveness. Standard cycle times (2–5 s) produce 50–200 nm scallops; ultra-short cycles (&lt; 1 s) push amplitude under 30 nm at the cost of net etch rate.</p>

      <p>Why it matters: scallop roughness degrades thin-film conformality in TSV metallization, increases optical scattering in photonic devices, and reduces fatigue life in MEMS resonators. The table below summarizes the cycle-tuning regimes engineers actually use:</p>

      <table>
        <thead>
          <tr>
            <th>Regime</th>
            <th>Etch step</th>
            <th>Passivation step</th>
            <th>Scallop amplitude</th>
            <th>Net etch rate</th>
            <th>Best for</th>
          </tr>
        </thead>
        <tbody>
          <tr>
            <td><strong>High-throughput</strong></td>
            <td>5–8 s, bias 30 W</td>
            <td>3–4 s</td>
            <td>150–300 nm</td>
            <td>10–20 µm/min</td>
            <td>Bulk MEMS release, deep cavity</td>
          </tr>
          <tr>
            <td><strong>Balanced</strong></td>
            <td>2–4 s, bias 20 W</td>
            <td>2–3 s</td>
            <td>50–150 nm</td>
            <td>5–10 µm/min</td>
            <td>Standard MEMS, TSV via-middle</td>
          </tr>
          <tr>
            <td><strong>Smooth</strong></td>
            <td>0.8–1.5 s, bias 15 W</td>
            <td>1–1.5 s</td>
            <td>20–50 nm</td>
            <td>2–4 µm/min</td>
            <td>Photonic Si waveguides, optical MEMS</td>
          </tr>
          <tr>
            <td><strong>Pulsed-bias smooth</strong></td>
            <td>1–2 s, bias pulsed 10–20%</td>
            <td>1–2 s</td>
            <td>10–30 nm</td>
            <td>1–3 µm/min</td>
            <td>High-AR MEMS, charge-sensitive stacks</td>
          </tr>
          <tr>
            <td><strong>Cryogenic (non-Bosch)</strong></td>
            <td>continuous SF₆/O₂</td>
            <td>—</td>
            <td>&lt; 10 nm</td>
            <td>1–3 µm/min</td>
            <td>Premium photonics, &gt; 50:1 AR</td>
          </tr>
        </tbody>
      </table>

      <p>Beyond cycle tuning, the four post-process options to further reduce scallop roughness are:</p>
      <ul>
        <li><strong>Isotropic SF₆ smoothing</strong> — A brief bias-off SF₆ pulse after the main etch reduces peak-to-valley by 70–90% but rounds critical dimensions.</li>
        <li><strong>Thermal oxidation + oxide strip</strong> — Sacrificial oxidation at 1000 °C followed by HF strip planarizes scallops via differential consumption.</li>
        <li><strong>H₂ anneal</strong> — 1000–1100 °C in H₂ drives surface silicon migration that smooths scallops without dimensional loss; standard for premium photonic Si waveguides.</li>
        <li><strong>Switch to cryogenic DRIE</strong> — Eliminates scallop formation entirely by replacing the Bosch cycle with continuous SF₆/O₂ at −100 to −120 °C; requires LN₂ infrastructure.</li>
      </ul>

      <div class="post-figure">
        <picture>
          <source srcSet="https://cdn.ninescrolls.com/insights/drie-scalloping-xl.webp" media="(min-width: 1280px)" type="image/webp" />
          <source srcSet="https://cdn.ninescrolls.com/insights/drie-scalloping-lg.webp" media="(min-width: 1024px)" type="image/webp" />
          <source srcSet="https://cdn.ninescrolls.com/insights/drie-scalloping-md.webp" media="(min-width: 768px)" type="image/webp" />
          <source srcSet="https://cdn.ninescrolls.com/insights/drie-scalloping-sm.webp" media="(max-width: 767px)" type="image/webp" />
          <img src="https://cdn.ninescrolls.com/insights/drie-scalloping.png" alt="Sidewall scalloping diagram showing close-up of periodic waviness from Bosch process cycles, cycle duration vs scallop depth chart, mitigation strategies, and comparison of Bosch vs cryogenic DRIE sidewall quality" loading="lazy" />
        </picture>
        <p class="post-figure-caption">Figure 2: Sidewall Scalloping — Close‑up of periodic sidewall roughness from Bosch cycles, effect of cycle duration on scallop depth, mitigation strategies, and comparison of Bosch (scalloped, Ra 50–200 nm) vs cryogenic DRIE (smooth, Ra < 10 nm)</p>
      </div>

      <h3>5.2 Aspect Ratio Dependent Etching (ARDE)</h3>
      <p>ARDE — also called RIE lag — is the phenomenon where narrow trenches etch more slowly than wide ones under identical process conditions. The root cause is Knudsen transport: as the aspect ratio increases, neutral reactant species (fluorine radicals) have a decreasing probability of reaching the trench bottom due to wall collisions. For aspect ratios above 10:1, etch rate can drop to 50% or less of the open‑area rate, causing significant depth non‑uniformity across features of different widths on the same wafer.</p>

      <div class="post-figure">
        <picture>
          <source srcSet="https://cdn.ninescrolls.com/insights/drie-arde-xl.webp" media="(min-width: 1280px)" type="image/webp" />
          <source srcSet="https://cdn.ninescrolls.com/insights/drie-arde-lg.webp" media="(min-width: 1024px)" type="image/webp" />
          <source srcSet="https://cdn.ninescrolls.com/insights/drie-arde-md.webp" media="(min-width: 768px)" type="image/webp" />
          <source srcSet="https://cdn.ninescrolls.com/insights/drie-arde-sm.webp" media="(max-width: 767px)" type="image/webp" />
          <img src="https://cdn.ninescrolls.com/insights/drie-arde.png" alt="Aspect Ratio Dependent Etching diagram showing trenches of different widths etched to different depths under identical conditions, etch rate vs aspect ratio curve, and ARDE mitigation approaches" loading="lazy" />
        </picture>
        <p class="post-figure-caption">Figure 3: ARDE (RIE Lag) — Wider trenches etch significantly deeper than narrow ones in the same process time. The etch rate vs aspect ratio curve shows exponential roll‑off due to Knudsen diffusion transport limitation of reactive species</p>
      </div>

      <p>Mitigation approaches for ARDE include:</p>
      <ul>
        <li><strong>Pressure ramping</strong> — Increasing chamber pressure during deep etching provides more reactant molecules to improve transport into narrow features.</li>
        <li><strong>Dynamic gas flow adjustment</strong> — Modulating SF₆/C₄F₈ ratio as depth increases.</li>
        <li><strong>Pulsed bias schemes</strong> — Time‑modulated ion bombardment can improve bottom access in high AR features.</li>
        <li><strong>Design rules</strong> — Keeping feature widths uniform where possible, or adding dummy features to equalize local loading.</li>
      </ul>

      <h3>5.3 Notching (Footing) Effect</h3>
      <p>When etching silicon that sits on an insulating layer (e.g., SOI buried oxide), positive charge accumulates on the exposed dielectric at the trench bottom. This charge deflects incoming ions laterally, causing an undercut "notch" or "foot" at the silicon/oxide interface. Notching can be mitigated with pulsed‑LF bias, which allows charge dissipation between pulses, or by using low‑frequency (380 kHz) substrate bias.</p>

      <h3>5.4 Grass and Micromasking</h3>
      <p>Silicon "grass" — needle‑like residues at the trench bottom — occurs when re‑deposited mask material or non‑volatile etch byproducts create micro‑scale etch masks. Contributing factors include poor mask quality, excessive polymer buildup, and inadequate ion bombardment. Prevention involves optimizing the passivation/etch ratio, ensuring sufficient platen power, and using clean mask materials with minimal sputtering.</p>

      <h3>5.5 Profile Tilting and Bowing</h3>
      <p>Non‑vertical profiles can result from angular ion distribution effects. <strong>Bowing</strong> (barrel‑shaped profiles) occurs when ions reflected from the upper sidewalls accelerate lateral etching mid‑trench. <strong>Tilting</strong> results from asymmetric ion flux, often caused by wafer placement or chamber asymmetry. Both are addressed through careful platen power control, pressure optimization, and chamber maintenance.</p>
      <hr/>

      <h2>6) Future Trends in DRIE</h2>

      <h3>6.1 Cryogenic DRIE</h3>
      <p>Cryogenic DRIE operates at substrate temperatures of −80 °C to −120 °C using a continuous SF₆/O₂ chemistry (no cycling). At cryogenic temperatures, the oxygen‑silicon passivation layer that forms on sidewalls is stable enough to prevent lateral etching, while the trench bottom is continuously cleared by ion bombardment. The key advantage is scallop‑free sidewalls (Ra < 5 nm), making it attractive for photonic and MEMS applications requiring optical‑quality surfaces. However, cryogenic systems require specialized chuck cooling and the process window is generally narrower than Bosch. For an in‑depth comparison, see our <a href="/insights/cryogenic-etching-vs-bosch-process">Cryogenic Etching vs. Bosch Process</a> guide.</p>

      <h3>6.2 Atomic Layer Etching (ALE)</h3>
      <p>ALE applies the concept of self‑limiting surface reactions to etching, enabling sub‑nanometer depth control per cycle. While ALE is too slow for deep etching, hybrid approaches that combine ALE precision for critical surfaces with conventional DRIE for bulk removal are being developed for applications like FinFET gate etching and advanced 3D NAND structures.</p>

      <h3>6.3 AI and Machine Learning Process Control</h3>
      <p>Modern DRIE tools increasingly incorporate real‑time process monitoring (optical emission spectroscopy, laser interferometry) coupled with ML algorithms for endpoint detection, chamber‑to‑chamber matching, and recipe auto‑optimization. These approaches can reduce process development time and improve run‑to‑run repeatability, particularly for high‑mix MEMS fabs.</p>

      <h3>6.4 Heterogeneous Integration and Advanced Packaging</h3>
      <p>The semiconductor industry's shift toward chiplet architectures and 3D stacking is driving demand for higher‑density TSVs, deeper vias, and tighter pitch features. DRIE process development is evolving to meet these needs with improved uniformity, throughput, and compatibility with advanced wafer‑level packaging flows.</p>
      <hr/>

      <h2>7) Conclusion & Call‑to‑Action</h2>
      <p>The Bosch process has fundamentally expanded the capabilities of silicon microfabrication, enabling the miniaturization and integration of MEMS, photonics, power devices, and 3D ICs. Understanding the interplay between process parameters, sidewall quality, and etch uniformity is essential for engineers working with deep silicon etching. As the industry moves toward even more demanding aspect ratios and tighter dimensional tolerances, innovations in cryogenic processes, ALE, and intelligent process control will continue to advance what DRIE can achieve.</p>
      <p>Need guidance on Bosch vs cryogenic DRIE for your application? Our engineers at NineScrolls can help evaluate your aspect ratio, etch depth, and material stack to recommend the optimal DRIE solution for your process requirements.</p>
      <p style="margin-top: 8px; padding: 12px 16px; background: #f0f4ff; border-left: 3px solid #3b82f6; border-radius: 4px; font-size: 0.95em;"><a href="/products/icp-etcher" style="color: #2563eb;">ICP Etcher Series</a> · <a href="/products/icp-etcher" style="color: #2563eb;">DRIE Solutions</a> · <a href="/contact?topic=DRIE%20Inquiry" style="color: #2563eb;">Contact Us for DRIE Consultation</a></p>

      <h2>FAQ</h2>
      <p><strong>Q1: What is the Bosch process in DRIE?</strong><br>
      A: The Bosch process is a time-multiplexed deep reactive ion etch that alternates short SF₆ etch steps with C₄F₈ passivation steps. The fluorocarbon film deposited during passivation protects sidewalls from lateral attack so subsequent etch cycles drive vertically into silicon, enabling aspect ratios well beyond what continuous-mode RIE can deliver.</p>

      <p><strong>Q2: How do you control scalloping in DRIE?</strong><br>
      A: Scallop amplitude is set primarily by etch step duration and ion energy. Shorter etch cycles (1–3 s instead of 5–8 s), reduced platen bias during the etch step, and higher passivation gas flow shrink scallops to under 50 nm. For sub-20 nm sidewall roughness, pulsed-bias Bosch or cryogenic DRIE is usually a better fit than aggressive cycle-time tuning.</p>

      <p><strong>Q3: What is the typical etch rate of Bosch DRIE for silicon?</strong><br>
      A: Standard Bosch recipes achieve 3–10 µm/min for silicon, with high-throughput recipes reaching 15–20 µm/min at the cost of slightly larger scallops and reduced selectivity. Etch rate scales with ICP power, SF₆ flow, and chamber pressure, but high-AR features run slower due to ARDE (aspect-ratio-dependent etching).</p>

      <p><strong>Q4: Bosch DRIE vs cryogenic DRIE — which should I choose?</strong><br>
      A: Choose Bosch when you need batch-friendly room-temperature operation, high throughput, and well-understood recipes for MEMS / TSV. Choose cryogenic DRIE (substrate at -100 to -120 °C) when sidewall smoothness is critical (photonics, optical MEMS) or when aspect ratios exceed 50:1 — cryo eliminates scallops by suppressing lateral etch chemically rather than by passivation cycles. Cryo systems require LN₂ infrastructure and tighter temperature control.</p>

      <p><strong>Q5: What are the most common DRIE defects and how do you fix them?</strong><br>
      A: The four recurring defects are (1) <em>grass / black silicon</em> from micromasking — fix with longer over-etch and chamber clean; (2) <em>notching</em> at the buried oxide of SOI wafers — switch to pulsed-bias mode; (3) <em>ARDE</em> with narrower features etching slower — compensate via mask CD bias or ramp-up of bias mid-recipe; and (4) <em>excessive sidewall roughness</em> — reduce etch cycle time and increase passivation step.</p>

      <h2>References</h2>
      <ol style="font-size: 0.95em; line-height: 1.8;">
        <li>Laermer, F. & Schilp, A. "Method of Anisotropically Etching Silicon." U.S. Patent 5,501,893 (1996). Robert Bosch GmbH.</li>
        <li>Wu, B., Kumar, A. & Pamarthy, S. "High aspect ratio silicon etch: A review." <em>Journal of Applied Physics</em>, 108(5), 051101 (2010). <a href="https://doi.org/10.1063/1.3474652" target="_blank" rel="noopener noreferrer">doi:10.1063/1.3474652</a></li>
        <li>Blauw, M. A., et al. "Advanced time-multiplexed plasma etching of high aspect ratio silicon structures." <em>Journal of Vacuum Science &amp; Technology B</em>, 20(6), 3106–3110 (2002). <a href="https://doi.org/10.1116/1.1523403" target="_blank" rel="noopener noreferrer">doi:10.1116/1.1523403</a></li>
        <li>Rangelow, I. W. "Critical tasks in high aspect ratio silicon dry etching for microelectromechanical systems." <em>Journal of Vacuum Science &amp; Technology A</em>, 21(4), 1550–1562 (2003). <a href="https://doi.org/10.1116/1.1580488" target="_blank" rel="noopener noreferrer">doi:10.1116/1.1580488</a></li>
        <li>Marty, F., et al. "Advanced etching of silicon based on deep reactive ion etching for silicon high aspect ratio microstructures and three-dimensional micro- and nanostructures." <em>Microelectronics Journal</em>, 36(7), 673–677 (2005). <a href="https://doi.org/10.1016/j.mejo.2005.04.039" target="_blank" rel="noopener noreferrer">doi:10.1016/j.mejo.2005.04.039</a></li>
        <li>Henry, M. D., et al. "Alumina etch masks for fabrication of high-aspect-ratio silicon micropillars and nanopillars." <em>Nanotechnology</em>, 20(25), 255305 (2009). <a href="https://doi.org/10.1088/0957-4484/20/25/255305" target="_blank" rel="noopener noreferrer">doi:10.1088/0957-4484/20/25/255305</a></li>
        <li>Sammak, A., et al. "Deep reactive ion etching of silicon for microsystem fabrication." <em>Journal of Micromechanics and Microengineering</em>, 16(4), 912–916 (2006).</li>
        <li>Gerlt, M. S., et al. "Reduced etch lag and high aspect ratios by deep reactive ion etching (DRIE)." <em>Micromachines</em>, 12(5), 542 (2021). <a href="https://doi.org/10.3390/mi12050542" target="_blank" rel="noopener noreferrer">doi:10.3390/mi12050542</a></li>
      </ol>
