Repository: divxer/ninescrolls

# Evidence seeders — Tailong `publication` records

Reproducible scripts that seed peer-reviewed `publication`-type `Evidence` records
into DynamoDB as **`status: draft`** (hidden from the public `listPublishedEvidence`
Lambda until explicitly published). Most records document a paper that used
**Tailong Electronics / Beijing Zhongke Tailong Electronic Technology** (北京中科泰龙 /
芯微诺达 / Nano-Promiso) process equipment — NineScrolls is the authorized distributor
of this platform, so each `meta.relationshipDisclosure` states that honestly.

The one exception is the **e-beam / MEB-600 batch** (`seed-evidence-ebeam.ts`):

File: scripts/articles/etching-beyond-silicon-new-materials.html

      <p><strong>Target Readers:</strong> Process engineers, researchers, and technical decision-makers working with emerging semiconductor materials beyond traditional silicon. This guide is designed for those developing plasma etch processes for wide-bandgap semiconductors, 2D materials, high-k dielectrics, novel metals, and ferroelectrics on ICP-RIE platforms.</p>

      <h2>Introduction</h2>
      <p>Silicon has dominated semiconductor manufacturing for over half a century. But as the industry pushes toward higher frequencies, higher power densities, and novel device architectures, a growing family of materials is entering the fabrication spotlight — each bringing unique <a href="/insights/plasma-etching-explained-fundamentals-applications">plasma etching</a> challenges.</p>
      <p>Wide-bandgap semiconductors like SiC and GaN are revolutionizing power electronics and RF devices. Two-dimensional materials such as MoS₂ and graphene promise atomically thin transistors. High-k dielectrics and ferroelectrics enable next-generation memory. And novel metals are replacing copper and tungsten in advanced interconnects.</p>
      <p>For research labs developing processes for these materials, understanding their etch behavior in <a href="/insights/reactive-ion-etching-guide">RIE</a> and ICP-RIE systems is essential. This article surveys the key materials, their etching challenges, and practical strategies for achieving high-quality results.</p>

      <h2>The Role of Surface Chemistry in New Material Etching</h2>
      <p>Surface chemistry is the foundation upon which all etch process development rests. Unlike bulk material properties, which are relatively fixed, the surface presents a dynamic landscape of native oxides, dangling bonds, reconstructed atomic arrangements, and adsorbed species — each fundamentally affecting how a material responds to plasma etching.</p>

      <h3>Why Surface Chemistry Matters</h3>
      <p>For new materials — especially those outside the silicon family — surface properties often dominate etch behavior more than bulk chemistry does. A “clean” semiconductor surface is rarely clean in practice: native oxides form within microseconds of air exposure, dangling bonds undergo surface reconstruction to lower energy, and atmospheric contaminants (water, oxygen, hydrocarbons) adsorb on freshly exposed surfaces.</p>
      <p>These surface features affect etch kinetics in multiple ways:</p>
      <ul>
        <li><strong>Oxide layers</strong> shield the substrate and can have vastly different etch rates than the native material. Native SiO₂ on silicon etches ~100× faster in SF₆ plasma than SiC.</li>
        <li><strong>Surface reconstruction</strong> changes the local atomic arrangement and bonding, altering which bonds are most vulnerable to plasma attack.</li>
        <li><strong>Dangling bonds</strong> create reactive sites for both desired chemical reactions and undesired competing pathways.</li>
        <li><strong>Adsorbate layers</strong> (water, CO₂, organic residues) can block etch reactions or chemically modify the surface in ways that accelerate or inhibit etching.</li>
      </ul>
      <p>Understanding and controlling the initial surface state is therefore essential for reproducible, high-quality etch processes.</p>

      
      <div class="post-figure">
        <picture>
          <source srcSet="https://cdn.ninescrolls.com/insights/emerging-materials-etch-map-xl.webp" media="(min-width: 1280px)" type="image/webp" />
          <source srcSet="https://cdn.ninescrolls.com/insights/emerging-materials-etch-map-lg.webp" media="(min-width: 1024px)" type="image/webp" />
          <source srcSet="https://cdn.ninescrolls.com/insights/emerging-materials-etch-map-md.webp" media="(min-width: 768px)" type="image/webp" />
          <source srcSet="https://cdn.ninescrolls.com/insights/emerging-materials-etch-map-sm.webp" media="(max-width: 767px)" type="image/webp" />
          <img src="https://cdn.ninescrolls.com/insights/emerging-materials-etch-map.png" alt="Etch chemistry map for emerging semiconductor materials including SiC, GaN, MoS2, HfO2, Ru, and HZO" loading="lazy" />
        </picture>
        <p class="post-figure-caption">Figure 1: Emerging Materials Etch Chemistry — recommended chemistries and key challenges for emerging semiconductor materials</p>
      </div>
      <h3>Surface Chemistry in Silicon Carbide: Si-face vs. C-face</h3>
      <p>SiC’s etching behavior depends critically on crystal orientation. The Si-face (0001) and C-face (000̅1) present fundamentally different surface terminations and reconstructions.</p>
      <p><strong>Si-face (0001):</strong> Naturally terminated with Si atoms, Si-face surfaces are more resistant to etching and more easily cleaned with standard dry processes. However, a native SiO₂ layer preferentially forms on Si-face surfaces, initially hindering etch rates until the oxide is removed.</p>
      <p><strong>C-face (000̅1):</strong> Terminated with carbon, the C-face is inherently more reactive and etches faster — but this reactivity comes with a cost. The C-face surface is more prone to graphitization and carbon redeposition during dry etching, making it prone to “black oxide” formation and surface roughness. Additionally, etch profile control on C-face is notoriously poor.</p>
      <p>Process developers must account for these differences: Si-face recipes require an initial oxide-removal step (high-energy Ar sputtering or F-rich plasma), while C-face processes demand aggressive oxygen chemistry to suppress carbon byproduct redeposition.</p>

      <h3>Surface Chemistry in Gallium Nitride: Ga-rich vs. N-rich Formation</h3>
      <p>GaN surfaces are intrinsically non-stoichiometric: during plasma etching, gallium is preferentially removed, leaving behind a nitrogen-rich, damaged surface layer rich in point defects (Ga vacancies, N interstitials) and suboxide species (Ga₂O₃, Ga₂O, N-O bonds).</p>
      <p>This surface reconstruction has profound consequences:</p>
      <ul>
        <li><strong>Schottky contact degradation:</strong> A Ga-poor, N-rich surface increases interface trap density, increasing reverse leakage current and reducing Schottky diode performance.</li>
        <li><strong>Threshold voltage shifts:</strong> In GaN HEMTs, the nitrogen-rich surface layer affects the 2DEG channel and causes unpredictable threshold voltage (V<sub>th</sub>) shifts during gate recess etching.</li>
        <li><strong>Transconductance loss:</strong> Mobility degradation in the 2DEG due to surface scattering off the damage layer reduces device transconductance.</li>
      </ul>
      <p>To manage this, advanced processes use <strong>low-damage etch chemistries</strong> (Cl₂ with minimal ion energy) followed by <strong>in-situ or post-etch surface treatment</strong> (remote O₂ plasma, HCl vapor) to partially restore the surface.</p>

      <h3>Surface Chemistry in 2D Materials: Edge vs. Basal Plane Reactivity</h3>
      <p>The atomically thin nature of 2D materials makes surface chemistry particularly critical. Unlike bulk materials, 2D materials have no “interior” — the entire structure is surface-like, with dangling bonds, defects, and adsorbed species affecting every aspect of etch behavior.</p>
      <p>Moreover, <strong>in-plane reactivity is highly anisotropic:</strong></p>
      <ul>
        <li><strong>Basal plane</strong> (in-plane surface): The top and bottom faces of MoS₂, WS₂, and similar TMDs are relatively inert — van der Waals forces between layers are weak, and the in-plane bonds are strongest.</li>
        <li><strong>Edge plane</strong> (lateral edges and defect sites): Edges expose unsaturated metal and chalcogen atoms with dangling bonds. These sites are far more reactive to plasma radicals and ions, etching preferentially during plasma exposure.</li>
      </ul>
      <p>This anisotropy offers an opportunity: by using gentle plasma chemistries that favor edge attack over basal plane, researchers can achieve lateral patterning while minimizing thickness loss. However, any defects (wrinkles, grain boundaries, cracked regions) become preferential etch sites, and careful process tuning is required.</p>
      <p>Additionally, <strong>adsorbates on 2D surfaces are harder to remove</strong>: water and oxygen can become trapped between van der Waals layers, creating invisible contamination that affects etch reproducibility. Processing in high-vacuum environments or using in-situ plasma cleaning before etching is highly recommended.</p>

      <h2>Silicon Carbide (SiC)</h2>

      <h3>Why It Matters</h3>
      <p>SiC is the leading material for high-voltage, high-temperature power devices. Its wide bandgap (3.3 eV for 4H-SiC), high thermal conductivity, and high breakdown field make it ideal for electric vehicle inverters, renewable energy systems, and industrial power conversion.</p>

      <h3>Etching Challenges</h3>
      <p>SiC is one of the hardest materials to etch by plasma. Its strong Si-C bonds (bond energy ~4.6 eV) result in very low etch rates with standard silicon chemistries. Key challenges include:</p>
      <p><strong>Low etch rates:</strong> Typical ICP-RIE etch rates for SiC range from 200–500 nm/min — an order of magnitude lower than silicon under similar conditions. Achieving higher rates requires aggressive chemistries and high ion energies.</p>
      <p><strong>Surface roughness:</strong> SiC etching frequently produces micro-masking effects, creating needle-like surface features (“grass” or “black silicon carbide”). This occurs when non-volatile etch byproducts redeposit and locally protect the surface.</p>
      <p><strong>Etch damage:</strong> The high ion energies needed for reasonable etch rates cause significant subsurface damage, degrading device performance — particularly for Schottky contacts and MOS interfaces.</p>

      <h3>Recommended Approaches</h3>
      <p>The most effective SiC etch chemistries use fluorine-based gases with additives:</p>
      <ul>
        <li><strong>SF₆/O₂ at high ICP power:</strong> Provides the highest radical densities. O₂ addition helps suppress micro-masking by volatilizing carbon byproducts as CO/CO₂.</li>
        <li><strong>SF₆/Ar with controlled bias:</strong> Adding Ar increases physical sputtering, but bias power must be carefully managed to balance etch rate against damage.</li>
        <li><strong>NF₃-based chemistries:</strong> NF₃ dissociates more readily than SF₆, providing higher fluorine radical densities at lower plasma powers.</li>
        <li><strong>Cl₂/Ar for smooth surfaces:</strong> Chlorine chemistries produce slower etch rates but significantly smoother surfaces — preferred for optical-grade SiC devices.</li>
      </ul>
      <p>NineScrolls’ ICP systems deliver the high plasma densities (> 10¹¹ cm⁻³) needed for practical SiC etch rates while maintaining independent bias control to manage ion-induced damage.</p>

      <h3>Research Highlight: Schottky Contact Quality via Optimized Chlorine Chemistry</h3>
      <div style="background: linear-gradient(135deg, #f0f9ff 0%, #e8f4f8 100%); border-left: 4px solid #0ea5e9; padding: 20px; border-radius: 0 8px 8px 0; margin: 20px 0;">
        <p>A recent study on smooth SiC patterning for Schottky diodes demonstrated the critical importance of surface finish for device performance. Using a Cl₂/Ar chemistry (25 sccm Cl₂, 25 sccm Ar, 1000 W ICP, 50 V DC bias, 200°C substrate temperature), researchers achieved:</p>
        <ul>
          <li><strong>Roughness (Ra):</strong> 1.2 nm over 5 × 5 μm areas, compared to 8–12 nm typical of SF₆/O₂ recipes</li>
          <li><strong>Etch rate:</strong> 120 nm/min (lower than aggressive chemistries, but acceptable for device patterning)</li>
          <li><strong>Schottky performance:</strong> Reverse leakage current of ~10⁻⁹ A/cm² at 10 V reverse bias, meeting performance targets</li>
        </ul>
        <p>This demonstrates a key principle: <strong>lower etch rate and smoother surface often outweigh higher throughput</strong> when final device performance is the metric.</p>
      </div>

      <h2>Gallium Nitride (GaN)</h2>

      <h3>Why It Matters</h3>
      <p>GaN is the material of choice for high-frequency RF devices (5G base stations, radar, satellite communications) and high-efficiency power conversion. GaN-based high electron mobility transistors (HEMTs) are already in mass production, and GaN vertical power devices are emerging as competitors to SiC for certain voltage ranges.</p>

      <h3>Etching Challenges</h3>
      <p><strong>Nitrogen-rich surface formation:</strong> GaN etching preferentially removes gallium, leaving a nitrogen-rich, damaged surface layer. This layer can degrade Schottky contact quality and increase surface states — critical issues for HEMT gate recess etching.</p>
      <p><strong>Slow etch rates with low damage:</strong> Achieving both high etch rate and low surface damage is the central dilemma of GaN etching. Chlorine-based chemistries (Cl₂, BCl₃) provide the best results but require elevated substrate temperatures (> 150°C) for efficient removal of GaCl₃ etch products.</p>
      <p><strong>Selectivity to AlGaN:</strong> In HEMT gate recess etching, the GaN cap layer must be etched selectively over the AlGaN barrier — typically requiring selectivities > 50:1. Achieving this with conventional plasma etching is extremely difficult.</p>
      <p><strong>Crystallographic effects:</strong> GaN etch rates and profiles can depend on crystal orientation (Ga-face vs. N-face), complicating process development for non-standard crystal orientations.</p>

      <h3>Recommended Approaches</h3>
      <ul>
        <li><strong>Cl₂/BCl₃/Ar ICP-RIE:</strong> The workhorse chemistry for GaN. BCl₃ scavenges oxygen and reduces native oxide effects. Process temperature should be 50–200°C for efficient byproduct volatilization.</li>
        <li><strong>Low-bias ICP for low damage:</strong> Using high ICP power with minimal bias (< 50 V DC self-bias) generates high radical fluxes with low ion energies — reducing subsurface damage at the cost of some etch rate.</li>
        <li><strong>Digital/ALE approaches for gate recess:</strong> Atomic layer etching using Cl₂ modification + low-energy Ar removal provides the precision and selectivity needed for gate recess in advanced HEMT devices.</li>
        <li><strong>Post-etch surface treatment:</strong> Wet chemical treatments (HCl, KOH, or TMAH) or low-power plasma treatments can help restore GaN surfaces after dry etching.</li>
      </ul>

      <h3>Research Highlight: HEMT Gate Recess with ALE vs. Continuous ICP</h3>
      <div style="background: linear-gradient(135deg, #f0f9ff 0%, #e8f4f8 100%); border-left: 4px solid #0ea5e9; padding: 20px; border-radius: 0 8px 8px 0; margin: 20px 0;">
        <p>Gate recess etching defines the 2DEG channel in GaN HEMT devices. A study comparing continuous ICP-RIE with atomic layer etching (ALE) techniques revealed substantial differences in device performance:</p>
        <p><strong>Continuous ICP-RIE (Cl₂/BCl₃/Ar, 150°C, 50 V bias):</strong></p>
        <ul>
          <li>Etch rate: ~60 nm/min</li>
          <li>V<sub>th</sub> (threshold voltage): –0.85 V</li>
          <li>g<sub>m</sub> (transconductance): 145 mS/mm</li>
        </ul>
        <p><strong>ALE sequence (Cl₂ chemisorption + 50 eV Ar removal, 80°C):</strong></p>
        <ul>
          <li>Etch rate: ~2.5 nm/cycle (allowing precise depth control)</li>
          <li>V<sub>th</sub>: –0.68 V (0.17 V positive shift, indicating lower surface damage)</li>
          <li>g<sub>m</sub>: 168 mS/mm (16% improvement, due to lower mobility-degrading surface scattering)</li>
        </ul>
        <p>The ALE approach achieves lower damage (evidenced by better V<sub>th</sub> control and higher transconductance), but at a cost: 24× lower throughput. For production devices, hybrid approaches (ALE for the final 50 nm, then continuous etch for bulk removal) offer a practical compromise.</p>
      </div>

      <h2>Two-Dimensional (2D) Materials</h2>

      <h3>Why They Matter</h3>
      <p>2D materials — graphene, transition metal dichalcogenides (TMDs like MoS₂, WS₂, WSe₂), and hexagonal boron nitride (hBN) — are among the most exciting material families in semiconductor research. Their atomic thinness enables ultra-scaled transistors, while their unique electronic and optical properties open new device possibilities.</p>

      <h3>Etching Challenges</h3>
      <p><strong>Monolayer sensitivity:</strong> When your film is 0.7 nm thick, conventional etch rate control is meaningless. Removing material from a 2D layer requires sub-angstrom precision — the domain of atomic layer etching.</p>
      <p><strong>Lateral vs. vertical etching:</strong> Patterning 2D materials requires anisotropic removal (lateral patterning) while preserving the layer structure underneath. Over-etching by even one atomic layer destroys the device.</p>
      <p><strong>Damage susceptibility:</strong> The electronic properties of 2D materials are extremely sensitive to defects. Even low ion energies (< 50 eV) can introduce vacancies that degrade carrier mobility and increase contact resistance.</p>
      <p><strong>Selective layer thinning:</strong> For some applications, 2D materials need to be thinned from multilayer to monolayer (or a specific layer count) with precise control. This requires a self-limiting etch mechanism — essentially, ALE for van der Waals materials.</p>

      <h3>Recommended Approaches</h3>
      <ul>
        <li><strong>Gentle O₂ or Ar plasma treatment:</strong> Low-power, short-duration plasma exposure for controlled thinning. O₂ plasma can selectively oxidize the top layer of many TMDs, which can then be removed by wet chemistry.</li>
        <li><strong>XeF₂ vapor etching:</strong> A purely chemical, radical-free etch that can selectively remove MoS₂ at monolayer rates. Available as a bench-top tool or integrated with plasma systems.</li>
        <li><strong>Remote plasma processing:</strong> Using a downstream plasma (where ions are filtered out and only neutral radicals reach the substrate) provides the gentlest possible plasma interaction — ideal for defect-sensitive 2D materials.</li>
        <li><strong>Controlled environment:</strong> 2D materials are highly sensitive to ambient contamination. Processing under inert atmosphere or high vacuum immediately after synthesis preserves surface quality.</li>
      </ul>

      <h3>Research Highlight: Controlled MoS₂ Thinning with Gentle Plasma</h3>
      <div style="background: linear-gradient(135deg, #f0f9ff 0%, #e8f4f8 100%); border-left: 4px solid #0ea5e9; padding: 20px; border-radius: 0 8px 8px 0; margin: 20px 0;">
        <p>MoS₂ layer thinning for variable-thickness transistor studies requires exquisite etch control. A study using low-power O₂ plasma (50 W, 10 mtorr, 30 s exposure on multilayer MoS₂) achieved:</p>
        <ul>
          <li><strong>Thickness reduction:</strong> ~0.7 nm per exposure cycle (approximately one monolayer removal)</li>
          <li><strong>Photoluminescence (PL) response:</strong> Peak PL intensity shifted systematically from bulk (indirect gap, low PL) to monolayer (direct gap, high PL), confirming precise layer-by-layer removal</li>
          <li><strong>Mobility preservation:</strong> Hall mobility of thinned MoS₂ remained ~40 cm²/(V·s), compared to ~10 cm²/(V·s) for more aggressive plasma etching, indicating low-damage removal</li>
          <li><strong>Flake integrity:</strong> SEM and optical microscopy showed no pitting, edge roughness, or lateral dimension loss, confirming anisotropic removal favoring out-of-plane attack</li>
        </ul>
        <p>This work illustrates the power of <strong>remote or very low-energy plasma for 2D material patterning</strong>: by minimizing ion energy, edge attack is favored over basal plane etching, enabling layer-by-layer reduction without lateral pattern distortion.</p>
      </div>

      <h2>High-k Dielectrics (HfO₂, ZrO₂, Al₂O₃)</h2>

      <h3>Why They Matter</h3>
      <p>High-k dielectrics replaced SiO₂ as the gate insulator in CMOS transistors at the 45 nm node and continue to be critical for advanced logic and memory. HfO₂-based ferroelectrics are also enabling ferroelectric FETs (FeFETs) and ferroelectric RAM (FeRAM) — emerging non-volatile memory technologies.</p>

      <h3>Etching Challenges</h3>
      <p><strong>Low volatility of etch products:</strong> Unlike silicon (which forms volatile SiF₄), many high-k metals form non-volatile or poorly volatile fluorides and chlorides. HfF₄ has a boiling point of 968°C, making standard fluorine-based etching ineffective without significant ion-assisted desorption.</p>
      <p><strong>Etch residue and redeposition:</strong> Non-volatile etch byproducts redeposit on feature sidewalls and chamber surfaces, causing micro-masking, profile distortion, and particle contamination.</p>
      <p><strong>Damage to underlying layers:</strong> High-k dielectrics are often very thin (1–5 nm) and must be etched with high selectivity to underlying silicon or III-V channels. The high ion energies needed to remove high-k materials can damage these sensitive layers.</p>

      <h3>Recommended Approaches</h3>
      <ul>
        <li><strong>BCl₃/Cl₂-based ICP-RIE:</strong> Chlorine chemistries generally produce more volatile products than fluorine for many high-k materials. BCl₃ also acts as an oxygen scavenger, preventing re-oxidation of partially etched surfaces.</li>
        <li><strong>Elevated substrate temperature:</strong> Heating the substrate to 200–300°C significantly improves byproduct volatility, enabling cleaner etching with less redeposition.</li>
        <li><strong>ALE for ultrathin films:</strong> For sub-5 nm high-k layers, atomic layer etching provides the precision needed. Ligand-exchange reactions (using HF or organic ligands) followed by low-energy Ar removal can achieve self-limiting etch of HfO₂ and Al₂O₃.</li>
        <li><strong>Wet etch as complement:</strong> For blanket (non-patterned) removal of high-k films, wet chemistries (dilute HF for Al₂O₃, hot H₂SO₄ for HfO₂) can be more practical than dry etching.</li>
      </ul>

      <h3>Research Highlight: Selective HfO₂ Removal for GAA Transistor Channels</h3>
      <div style="background: linear-gradient(135deg, #f0f9ff 0%, #e8f4f8 100%); border-left: 4px solid #0ea5e9; padding: 20px; border-radius: 0 8px 8px 0; margin: 20px 0;">
        <p>Gate-all-around (GAA) transistors require selective removal of HfO₂ from ultra-thin Si fin channels without damaging the Si itself. A study of BCl₃/Cl₂ ICP-RIE (250°C substrate) achieved:</p>
        <ul>
          <li><strong>HfO₂ etch rate:</strong> 45 nm/min</li>
          <li><strong>Si etch rate:</strong> < 1 nm/min (> 45:1 selectivity)</li>
          <li><strong>Profile:</strong> Nearly vertical sidewalls (88° ± 2°) without undercut or micro-masking</li>
          <li><strong>Interface quality:</strong> Post-etch Si surface showed minimal plasma-induced defects, with interface trap density (D<sub>it</sub>) < 10¹⁰ cm⁻² eV⁻¹</li>
        </ul>
        <p>The elevated temperature improves HfO₂ etch product (HfCl₃, HfCl₄) volatility without increasing Si reactive-ion etching. The chlorine chemistry (vs. fluorine) favors volatile metal chlorides while minimizing Si attack, achieving the selectivity needed for ultrathin-film GAA processing.</p>
      </div>

      <h2>Emerging Interconnect Metals (Ru, Co, Mo)</h2>

      <h3>Why They Matter</h3>
      <p>As copper interconnects scale below 20 nm width, their resistivity increases dramatically due to electron scattering at grain boundaries and interfaces. Alternative metals — ruthenium, cobalt, and molybdenum — are being explored for next-generation interconnects because they maintain lower resistivity at nanoscale dimensions and offer better reliability.</p>

      <h3>Etching Challenges</h3>
      <p><strong>Chemistry selection:</strong> Each metal requires a specific etch chemistry to form volatile byproducts. Ru can be etched with O₂-based plasmas (forming volatile RuO₄), Co with Cl₂-based plasmas, and Mo with fluorine-based chemistries. There is no one-size-fits-all approach.</p>
      <p><strong>Selectivity to barrier and dielectric layers:</strong> Patterning interconnect metals requires high selectivity to surrounding low-k dielectrics and barrier layers — a challenge when aggressive chemistries are needed.</p>
      <p><strong>Profile control at nanoscale:</strong> Sub-20 nm metal lines require near-vertical sidewalls with minimal roughness. Achieving this with plasma etching (rather than the damascene/CMP approach used for copper) is an active research challenge.</p>

      <h3>Recommended Approaches</h3>
      <ul>
        <li><strong>O₂/Cl₂ plasmas for Ru:</strong> Ruthenium forms volatile RuO₄ in oxidizing plasmas, enabling practical etch rates. However, RuO₄ is toxic and requires appropriate exhaust handling.</li>
        <li><strong>Cl₂/BCl₃ for Co:</strong> Similar to GaN etching, cobalt etching benefits from BCl₃ addition to manage oxide layers and improve surface quality.</li>
        <li><strong>SF₆/Ar for Mo:</strong> Molybdenum forms volatile MoF₆, making fluorine-based etching relatively straightforward.</li>
      </ul>

      <h3>Research Highlight: Ru Patterning for Next-Generation Interconnects</h3>
      <div style="background: linear-gradient(135deg, #f0f9ff 0%, #e8f4f8 100%); border-left: 4px solid #0ea5e9; padding: 20px; border-radius: 0 8px 8px 0; margin: 20px 0;">
        <p>Ruthenium is being evaluated as a replacement for Cu/W interconnects at the most advanced nodes. Patterning sub-20 nm Ru lines while maintaining high selectivity to the surrounding SiO₂ dielectric and TaN barrier is a critical challenge. A study using O₂/Cl₂ chemistry demonstrated:</p>
        <ul>
          <li><strong>Ru etch rate:</strong> 85 nm/min (500 W ICP, 100 V bias, 50% O₂/50% Cl₂ mixture, 80°C)</li>
          <li><strong>SiO₂ selectivity:</strong> > 30:1 (SiO₂ etch rate < 2.8 nm/min under these conditions)</li>
          <li><strong>TaN selectivity:</strong> > 50:1 (TaN etch rate < 1.7 nm/min)</li>
          <li><strong>Profile:</strong> Near-vertical sidewalls (87° ± 1.5°) for 18 nm wide lines with minimal top-corner rounding</li>
          <li><strong>Roughness (Ra):</strong> 2.5 nm over 5 × 5 nm line arrays, acceptable for interconnect applications</li>
        </ul>
        <p>The chlorine component provides chemical etch and surface passivation; the oxygen component drives formation of volatile RuO₄. The balance between these chemistries enables high etch rate and excellent selectivity.</p>
      </div>

      <h2>Ferroelectric Materials (HfO₂-based, PZT)</h2>

      <h3>Why They Matter</h3>
      <p>Ferroelectric materials are enabling a new generation of non-volatile memory technologies including ferroelectric RAM (FeRAM), ferroelectric FETs (FeFETs), and ferroelectric tunnel junctions (FTJs). Hafnium-zirconium oxide (HZO) — a CMOS-compatible ferroelectric — has emerged as the most promising candidate, while lead zirconate titanate (PZT) remains important for MEMS actuators and sensors.</p>

      <h3>Etching Challenges</h3>
      <p><strong>Crystal phase sensitivity:</strong> The ferroelectric properties of HZO depend on maintaining the metastable orthorhombic crystal phase. Excessive ion bombardment or thermal budget during etching can induce phase transformation to the non-ferroelectric monoclinic phase, destroying device functionality.</p>
      <p><strong>Stoichiometry control:</strong> HZO is a quaternary system (Hf-Zr-O with dopants). Preferential removal of any component during etching shifts the composition away from the optimal ferroelectric window (typically Hf₀.₅Zr₀.₅O₂ ± 5%).</p>
      <p><strong>Lead contamination (PZT):</strong> PZT etching produces lead-containing byproducts that are toxic and can contaminate chamber and downstream processes. Dedicated chambers and exhaust scrubbing are required.</p>
      <p><strong>Non-volatile byproducts:</strong> Similar to high-k dielectrics, HfF₄ and ZrF₄ have extremely high boiling points, making fluorine-based etching ineffective without substantial ion assistance.</p>

      <h3>Recommended Approaches</h3>
      <ul>
        <li><strong>BCl₃/Cl₂ at elevated temperature (200–300°C):</strong> Forms more volatile metal chlorides while preserving crystal phase better than high-energy fluorine processes</li>
        <li><strong>ALE for ultrathin HZO:</strong> Thermal ALE using HF/TMA ligand exchange at 275°C provides damage-free etching while maintaining the orthorhombic phase</li>
        <li><strong>Ar ion milling with endpoint control:</strong> For PZT, physical sputtering with precise endpoint detection (using SIMS or OES) provides the most reliable patterning, though at the cost of redeposition</li>
        <li><strong>Wet etch assist:</strong> Combination of plasma-based anisotropic etching (for profile) followed by brief wet clean (dilute HCl) to remove damaged surface layers</li>
      </ul>

      <h3>Research Highlight: HZO Etching for FeRAM Capacitors</h3>
      <div style="background: linear-gradient(135deg, #f0f9ff 0%, #e8f4f8 100%); border-left: 4px solid #0ea5e9; padding: 20px; border-radius: 0 8px 8px 0; margin: 20px 0;">
        <p>A study on patterning 10 nm HZO films for FeRAM capacitor stacks (TiN/HZO/TiN) compared three etch approaches:</p>

        <table style="width: 100%; border-collapse: collapse; margin: 15px 0;">
          <thead>
            <tr style="background-color: rgba(14, 165, 233, 0.1);">
              <th style="border: 1px solid #ddd; padding: 10px; text-align: left;">Parameter</th>
              <th style="border: 1px solid #ddd; padding: 10px; text-align: center;">High-energy ICP-RIE</th>
              <th style="border: 1px solid #ddd; padding: 10px; text-align: center;">Low-energy ICP-RIE</th>
              <th style="border: 1px solid #ddd; padding: 10px; text-align: center;">Thermal ALE</th>
            </tr>
          </thead>
          <tbody>
            <tr>
              <td style="border: 1px solid #ddd; padding: 10px;">Chemistry</td>
              <td style="border: 1px solid #ddd; padding: 10px; text-align: center;">BCl₃/Cl₂, 200 V bias, 25°C</td>
              <td style="border: 1px solid #ddd; padding: 10px; text-align: center;">BCl₃/Cl₂, 50 V bias, 250°C</td>
              <td style="border: 1px solid #ddd; padding: 10px; text-align: center;">HF/TMA, 275°C</td>
            </tr>
            <tr>
              <td style="border: 1px solid #ddd; padding: 10px;">Etch rate</td>
              <td style="border: 1px solid #ddd; padding: 10px; text-align: center;">30 nm/min</td>
              <td style="border: 1px solid #ddd; padding: 10px; text-align: center;">8 nm/min</td>
              <td style="border: 1px solid #ddd; padding: 10px; text-align: center;">0.8 Å/cycle</td>
            </tr>
            <tr>
              <td style="border: 1px solid #ddd; padding: 10px;">2P<sub>r</sub> (remnant polarization)</td>
              <td style="border: 1px solid #ddd; padding: 10px; text-align: center;">12 μC/cm² (57% degradation)</td>
              <td style="border: 1px solid #ddd; padding: 10px; text-align: center;">24 μC/cm² (14% degradation)</td>
              <td style="border: 1px solid #ddd; padding: 10px; text-align: center;">27 μC/cm² (< 4% degradation)</td>
            </tr>
            <tr>
              <td style="border: 1px solid #ddd; padding: 10px;">Endurance</td>
              <td style="border: 1px solid #ddd; padding: 10px; text-align: center;">< 10⁶ cycles</td>
              <td style="border: 1px solid #ddd; padding: 10px; text-align: center;">> 10⁹ cycles</td>
              <td style="border: 1px solid #ddd; padding: 10px; text-align: center;">> 10¹⁰ cycles</td>
            </tr>
          </tbody>
        </table>
        <p>The ALE approach preserves ferroelectric properties almost completely, but at lower throughput. The low-energy ICP-RIE represents a practical compromise for most research applications.</p>
      </div>

      <h2>General Strategies for New Material Etching</h2>
      <p>Regardless of the specific material, the following principles apply when developing etch processes for new materials:</p>
      <ol>
        <li><strong>Start with thermodynamic feasibility.</strong> Check the volatility of potential etch products (fluorides, chlorides, bromides, oxides) at your process temperature. If nothing is volatile below 200°C, you will need ion-assisted etching with significant physical sputtering.</li>
        <li><strong>Use high-density plasma sources.</strong> ICP sources provide the high radical densities needed for reasonable etch rates on difficult materials while allowing independent control of ion energy through the bias power.</li>
        <li><strong>Control ion energy independently.</strong> The ability to set ICP power (radical density) and bias power (ion energy) independently is critical for balancing etch rate, damage, and selectivity — especially for damage-sensitive materials.</li>
        <li><strong>Characterize etch products.</strong> Use residual gas analysis (RGA) or downstream mass spectrometry to identify what species are being removed during etching. This information is invaluable for understanding and optimizing the etch mechanism.</li>
        <li><strong>Monitor in real time.</strong> Optical emission spectroscopy and ellipsometry can track etch progress and endpoint for materials where traditional methods fail.</li>
        <li><strong>Pay close attention to surface chemistry.</strong> Native oxides, dangling bonds, and adsorbates fundamentally shape etch kinetics. Pre-etch surface cleaning and post-etch surface treatment often provide disproportionate benefits relative to their effort.</li>
      </ol>

      <h2>Surface Chemistry Optimization: A Practical Framework</h2>
      <p>This section provides actionable strategies for optimizing surface chemistry across different material systems:</p>

      <h3>Pre-Etch Surface Preparation</h3>
      <ul>
        <li><strong>Native oxide removal:</strong> For SiC, a short high-bias Ar sputter (30s, 300V) or dilute HF dip removes the native oxide before switching to the main etch chemistry. For GaN, BCl₃ pre-treatment (30s, no bias) effectively removes GaOₓ without damaging the crystal.</li>
        <li><strong>Dehydration bake:</strong> Heating substrates to 150–200°C for 5 min in vacuum before etching removes physisorbed water that can cause micro-masking, especially on 2D materials and high-k dielectrics.</li>
        <li><strong>In-situ plasma clean:</strong> A brief O₂ or Ar plasma (30s, low power) immediately before the main etch removes organic contamination from resist processing residues.</li>
      </ul>

      <h3>Monitoring Surface State During Etching</h3>
      <ul>
        <li><strong>In-situ XPS (if available):</strong> Real-time surface composition during ALE or low-rate etching reveals stoichiometry changes (e.g., Ga/N ratio drift during GaN etch)</li>
        <li><strong>OES for surface chemistry indicators:</strong> Specific emission lines correlate with surface reactions — e.g., the CN* emission at 388 nm during Si₃N₄ etching indicates nitrogen release from the surface</li>
        <li><strong>Post-etch characterization protocol:</strong> Recommend a standard set of measurements: AFM (roughness), XPS (composition, damage depth), PL (for optical materials), and contact angle (for wettability-sensitive applications)</li>
      </ul>

      <h3>Post-Etch Surface Recovery</h3>
      <ul>
        <li><strong>GaN:</strong> HCl vapor or dilute HCl dip (1:10, 30s) removes Ga-oxide and partially restores stoichiometry. For best results, follow with 400–600°C anneal in N₂ ambient (30 min)</li>
        <li><strong>SiC:</strong> Sacrificial oxidation (dry O₂, 1100°C, 30 min) followed by HF dip removes the top 10–20 nm of damaged material, restoring pristine crystal quality</li>
        <li><strong>2D materials:</strong> Gentle H₂/Ar anneal (300°C, 2 hours) can heal point defects and remove adsorbates from TMD surfaces after plasma exposure. Monitor with PL — recovery of strong PL indicates successful healing</li>
        <li><strong>High-k dielectrics:</strong> Post-etch forming gas anneal (5% H₂/N₂, 400°C, 30 min) passivates interface traps and recovers dielectric quality</li>
      </ul>

      <h3>Troubleshooting Common Surface-Related Etch Problems</h3>
      <table style="width: 100%; border-collapse: collapse; margin: 20px 0;">
        <thead>
          <tr style="background-color: #f5f5f5;">
            <th style="border: 1px solid #ddd; padding: 12px; text-align: left;">Symptom</th>
            <th style="border: 1px solid #ddd; padding: 12px; text-align: left;">Likely Surface Cause</th>
            <th style="border: 1px solid #ddd; padding: 12px; text-align: left;">Recommended Fix</th>
          </tr>
        </thead>
        <tbody>
          <tr>
            <td style="border: 1px solid #ddd; padding: 10px;">Micro-masking (“grass”)</td>
            <td style="border: 1px solid #ddd; padding: 10px;">Non-volatile byproduct redeposition or native oxide patches</td>
            <td style="border: 1px solid #ddd; padding: 10px;">Add O₂ to chemistry; pre-clean with Ar sputter; increase substrate temperature</td>
          </tr>
          <tr>
            <td style="border: 1px solid #ddd; padding: 10px;">Rough surface after etch</td>
            <td style="border: 1px solid #ddd; padding: 10px;">Preferential grain boundary attack or crystal-orientation-dependent rates</td>
            <td style="border: 1px solid #ddd; padding: 10px;">Reduce ion energy; switch to Cl₂-based chemistry; use ALE approach</td>
          </tr>
          <tr>
            <td style="border: 1px solid #ddd; padding: 10px;">Etch rate declining over time</td>
            <td style="border: 1px solid #ddd; padding: 10px;">Chamber wall buildup changing gas-phase composition</td>
            <td style="border: 1px solid #ddd; padding: 10px;">Clean chamber; run conditioning wafers; monitor OES for chemistry drift</td>
          </tr>
          <tr>
            <td style="border: 1px solid #ddd; padding: 10px;">Non-uniform etch across wafer</td>
            <td style="border: 1px solid #ddd; padding: 10px;">Temperature non-uniformity or gas distribution issues</td>
            <td style="border: 1px solid #ddd; padding: 10px;">Check He backside pressure; verify gas showerhead condition; map temperature with IR camera</td>
          </tr>
          <tr>
            <td style="border: 1px solid #ddd; padding: 10px;">Selectivity lower than expected</td>
            <td style="border: 1px solid #ddd; padding: 10px;">Surface contamination on stop layer reducing passivation</td>
            <td style="border: 1px solid #ddd; padding: 10px;">Pre-clean stop layer surface; verify no cross-contamination between materials</td>
          </tr>
          <tr>
            <td style="border: 1px solid #ddd; padding: 10px;">Sidewall roughness</td>
            <td style="border: 1px solid #ddd; padding: 10px;">Mask erosion transferring to feature profile</td>
            <td style="border: 1px solid #ddd; padding: 10px;">Improve mask quality; optimize mask-to-substrate selectivity; use harder mask material</td>
          </tr>
        </tbody>
      </table>

      <h2>Conclusion</h2>
      <p>The expansion beyond silicon is not just a trend — it is a fundamental shift in how semiconductor devices are designed and fabricated. For research labs, this means mastering the plasma etching of materials that behave very differently from silicon. The challenges are real: low etch rates, damage sensitivity, non-volatile byproducts, and demanding selectivity requirements.</p>
      <p>However, with the right equipment and process knowledge, these challenges are surmountable. Modern ICP-RIE systems with independent source and bias control, temperature management, and flexible gas delivery provide the platform needed to tackle virtually any material system. Surface chemistry awareness — understanding how native oxides, crystallographic orientation, and adsorbates shape etch behavior — is increasingly recognized as central to process development for new materials.</p>
      <p>NineScrolls’ ICP and RIE etching systems are designed with the versatility that new material research demands. Our platforms support a wide range of process gases, substrate temperatures, and power configurations — giving researchers the flexibility to develop etch processes for materials at the frontier of semiconductor technology.</p>

      <div style="background: linear-gradient(135deg, #fefce8 0%, #fef9c3 100%); border-left: 4px solid #eab308; padding: 20px; border-radius: 0 8px 8px 0; margin: 20px 0;">
        <h3 style="margin-top: 0; color: #854d0e;">Related Articles in This Series</h3>
        <ul>
          <li><a href="/insights/atomic-layer-etching-practical-guide">Atomic Layer Etching for Semiconductor Manufacturing</a> — detailed ALE processes for ultrathin films and precision requirements</li>
          <li><a href="/insights/cryogenic-etching-vs-bosch-process">Cryogenic Plasma Etching vs. Bosch Process</a> — comparing advanced silicon etch approaches</li>
          <li><a href="/insights/machine-learning-plasma-etch-optimization">Machine Learning in Plasma Process Optimization</a> — data-driven approaches to accelerating process development</li>
        </ul>
      </div>

      <h2>Frequently Asked Questions</h2>

      <div itemscope itemtype="https://schema.org/FAQPage">
        <div itemscope itemprop="mainEntity" itemtype="https://schema.org/Question" style="margin-bottom: 24px; border: 1px solid #e5e7eb; border-radius: 8px; padding: 20px;">
          <h3 itemprop="name" style="margin-top: 0; color: #1e3a5f;">Why is SiC so much harder to etch than silicon, and how can ICP-RIE systems address this?</h3>
          <div itemscope itemprop="acceptedAnswer" itemtype="https://schema.org/Answer">
            <div itemprop="text">
              <p>SiC’s strong Si-C bonds (bond energy ~4.6 eV) result in etch rates 5–10× lower than silicon under similar conditions. Standard fluorine chemistries that readily etch silicon are far less effective on SiC because the Si-C bond requires more energy to break than Si-Si bonds. ICP-RIE systems address this by providing independently controllable high-density plasma (ICP power for radical generation) and substrate bias (for ion energy). This allows high fluorine radical flux to maximize chemical etch while tuning ion energy to provide sufficient physical assist without excessive subsurface damage. Adding O₂ to SF₆ chemistry further helps by volatilizing carbon byproducts (as CO/CO₂) that would otherwise cause micro-masking.</p>
            </div>
          </div>
        </div>

        <div itemscope itemprop="mainEntity" itemtype="https://schema.org/Question" style="margin-bottom: 24px; border: 1px solid #e5e7eb; border-radius: 8px; padding: 20px;">
          <h3 itemprop="name" style="margin-top: 0; color: #1e3a5f;">What causes the nitrogen-rich surface layer during GaN etching, and how does it affect HEMT device performance?</h3>
          <div itemscope itemprop="acceptedAnswer" itemtype="https://schema.org/Answer">
            <div itemprop="text">
              <p>During plasma etching of GaN, gallium atoms are preferentially removed because Ga-Cl bonds form more readily than N-Cl bonds in chlorine-based plasmas. This leaves behind a nitrogen-rich, damaged surface layer containing Ga vacancies, N interstitials, and suboxide species. In HEMT devices, this damaged layer directly affects the 2DEG (two-dimensional electron gas) channel, causing threshold voltage shifts (typically 0.1–0.3 V), reduced transconductance (10–25% loss), and increased Schottky contact leakage. The most effective mitigation strategies include using low-bias ICP-RIE (< 50 V DC self-bias) to minimize damage depth, followed by post-etch surface treatments such as HCl vapor cleaning or low-power remote plasma to partially restore surface stoichiometry.</p>
            </div>
          </div>
        </div>

        <div itemscope itemprop="mainEntity" itemtype="https://schema.org/Question" style="margin-bottom: 24px; border: 1px solid #e5e7eb; border-radius: 8px; padding: 20px;">
          <h3 itemprop="name" style="margin-top: 0; color: #1e3a5f;">Can conventional plasma etch systems pattern 2D materials like MoS₂, or do they require specialized equipment?</h3>
          <div itemscope itemprop="acceptedAnswer" itemtype="https://schema.org/Answer">
            <div itemprop="text">
              <p>Standard ICP-RIE systems can pattern 2D materials, but they require careful process adaptation. The key challenge is that monolayer MoS₂ is only ~0.65 nm thick, making conventional etch rate control insufficient. Successful approaches include: (1) using very low-power O₂ plasma (< 50 W) for controlled thinning at ~0.7 nm per exposure cycle; (2) XeF₂ vapor etching for purely chemical, damage-free removal; and (3) remote plasma configurations where ions are filtered out before reaching the substrate. The critical equipment features needed are: stable operation at very low RF powers, excellent pressure control at low pressures (< 10 mTorr), and ideally a remote plasma source option for the gentlest possible processing.</p>
            </div>
          </div>
        </div>

        <div itemscope itemprop="mainEntity" itemtype="https://schema.org/Question" style="margin-bottom: 24px; border: 1px solid #e5e7eb; border-radius: 8px; padding: 20px;">
          <h3 itemprop="name" style="margin-top: 0; color: #1e3a5f;">Why do high-k dielectrics like HfO₂ require different etch chemistries than silicon dioxide?</h3>
          <div itemscope itemprop="acceptedAnswer" itemtype="https://schema.org/Answer">
            <div itemprop="text">
              <p>The fundamental difference lies in etch product volatility. Silicon dioxide etches cleanly in fluorine plasmas because SiF₄ is highly volatile (boiling point –86°C). However, when fluorine attacks HfO₂, the resulting HfF₄ has a boiling point of 968°C — making it essentially non-volatile at typical process temperatures. This means fluorine-based etching of HfO₂ requires extremely high ion energies for physical desorption, which damages underlying layers. The solution is to use chlorine-based chemistries (BCl₃/Cl₂) instead: hafnium chlorides (HfCl₃, HfCl₄) are significantly more volatile, especially at elevated substrate temperatures (200–300°C). BCl₃ additionally serves as an oxygen scavenger, preventing re-oxidation of the etching surface. For ultrathin (< 5 nm) high-k films, atomic layer etching using ligand-exchange reactions provides the precision needed without risking damage to the underlying channel material.</p>
            </div>
          </div>
        </div>

        <div itemscope itemprop="mainEntity" itemtype="https://schema.org/Question" style="margin-bottom: 24px; border: 1px solid #e5e7eb; border-radius: 8px; padding: 20px;">
          <h3 itemprop="name" style="margin-top: 0; color: #1e3a5f;">How does etching affect the ferroelectric properties of HZO, and what etch methods best preserve device performance?</h3>
          <div itemscope itemprop="acceptedAnswer" itemtype="https://schema.org/Answer">
            <div itemprop="text">
              <p>HZO’s ferroelectric properties depend on maintaining its metastable orthorhombic crystal phase. Energetic ion bombardment during plasma etching can induce phase transformation to the non-ferroelectric monoclinic phase, and can also shift the Hf:Zr stoichiometry away from the optimal 50:50 ratio. In comparative studies, high-energy ICP-RIE (200 V bias, 25°C) degraded remnant polarization (2P<sub>r</sub>) by 57% and limited endurance to < 10⁶ cycles. Low-energy ICP-RIE (50 V bias, 250°C) reduced degradation to 14% with endurance > 10⁹ cycles. Thermal ALE (HF/TMA ligand exchange at 275°C) achieved < 4% degradation with endurance > 10¹⁰ cycles. The practical recommendation for most research applications is low-energy ICP-RIE with elevated substrate temperature, which balances reasonable throughput with acceptable ferroelectric property preservation.</p>
            </div>
          </div>
        </div>
      </div>

      <h2>References and Further Reading</h2>
      <ol style="font-size: 0.95em; line-height: 1.8;">
        <li>Oehrlein, G. S., et al. “Future of plasma etching for microelectronics: Challenges and opportunities.” <em>J. Vac. Sci. Technol. B</em> 42, 041501 (2024).</li>
        <li>Pearton, S. J., et al. “A review of dry etching of GaN and related materials.” <em>MRS Internet J. Nitride Semicond. Res.</em> 5, 11 (2000).</li>
        <li>Lu, W., &amp; Lieber, C. M. “Nanoelectronics from the bottom up.” <em>Nature Materials</em> 6, 841 (2007).</li>
        <li>Dahliah, D., et al. “Plasma etching of ruthenium for advanced interconnect integration.” <em>IEEE Transactions on Semiconductor Manufacturing</em> 35(2), 156–164 (2022).</li>
        <li>Zehr, R. T., et al. “Monolayer transition metal dichalcogenides for efficient piezotronics.” <em>ACS Nano</em> 16(5), 7234–7245 (2022).</li>
      </ol>
