Repository: divxer/ninescrolls

# Evidence seeders — Tailong `publication` records

Reproducible scripts that seed peer-reviewed `publication`-type `Evidence` records
into DynamoDB as **`status: draft`** (hidden from the public `listPublishedEvidence`
Lambda until explicitly published). Most records document a paper that used
**Tailong Electronics / Beijing Zhongke Tailong Electronic Technology** (北京中科泰龙 /
芯微诺达 / Nano-Promiso) process equipment — NineScrolls is the authorized distributor
of this platform, so each `meta.relationshipDisclosure` states that honestly.

The one exception is the **e-beam / MEB-600 batch** (`seed-evidence-ebeam.ts`):

File: scripts/articles/iii-v-compound-semiconductor-etching-guide.html

      <p><strong>Target Readers:</strong> Process engineers developing III-V device fabrication, photonics and RF device engineers, compound semiconductor researchers, equipment engineers selecting etch platforms for III-V materials, and procurement teams evaluating ICP-RIE systems for compound semiconductor applications.</p>

      <h2>TL;DR Summary</h2>
      <p>III-V compound semiconductors — GaAs, InP, GaN, AlGaN/GaN heterostructures, InGaAs, and antimonides — are the backbone of photonics, RF power amplifiers, high-electron-mobility transistors (HEMTs), laser diodes, and emerging quantum devices. Unlike silicon, III-V etching must contend with multi-element stoichiometry (different volatilities for group-III and group-V etch products), crystallographic damage sensitivity, and the need to preserve delicate heterointerfaces. This guide provides material-by-material gas chemistry recipes, etch rate data, selectivity strategies, damage characterization methods, and equipment selection criteria — the practical knowledge needed to develop production-quality III-V etch processes.</p>

      <h2>1) Why III-V Etching Is Different from Silicon</h2>
      <p>Silicon etching is conceptually straightforward: F-based or Cl-based chemistries produce volatile SiF₄ or SiCl₄, and the process engineer's job is controlling the profile. III-V etching is fundamentally more complex because each compound contains two (or more) elements with different etch product volatilities, and the etch must remove both at comparable rates to maintain stoichiometric surfaces.</p>

      <h3>Key Challenges</h3>
      <table class="insights-table">
        <thead>
          <tr>
            <th>Challenge</th>
            <th>Silicon</th>
            <th>III-V Compounds</th>
          </tr>
        </thead>
        <tbody>
          <tr>
            <td><strong>Etch product volatility</strong></td>
            <td>SiF₄, SiCl₄ — both highly volatile</td>
            <td>Group-III chlorides (InCl₃: low volatility; GaCl₃: moderate) vs Group-V chlorides (AsCl₃, PCl₃: highly volatile) — mismatch causes non-stoichiometric surfaces</td>
          </tr>
          <tr>
            <td><strong>Stoichiometry</strong></td>
            <td>Single element — not an issue</td>
            <td>Preferential removal of group-V leaves group-III-rich surface → increased roughness, electrical damage</td>
          </tr>
          <tr>
            <td><strong>Crystallographic damage</strong></td>
            <td>Tolerant of moderate ion damage</td>
            <td>Ion bombardment creates deep-level traps (EL2 in GaAs, nitrogen vacancies in GaN) → degraded device performance</td>
          </tr>
          <tr>
            <td><strong>Selectivity</strong></td>
            <td>Si/SiO₂ selectivity well-established</td>
            <td>III-V/III-V selectivity (e.g., GaAs/AlGaAs, InGaAs/InP) requires precise chemistry tuning due to similar bond energies</td>
          </tr>
          <tr>
            <td><strong>Surface quality</strong></td>
            <td>Roughness tolerable for most devices</td>
            <td>Photonic devices require < 3 nm RMS; laser facets need atomic smoothness</td>
          </tr>
          <tr>
            <td><strong>Temperature sensitivity</strong></td>
            <td>Broad process window</td>
            <td>Many III-V etch products (InCl₃) require elevated substrate temperature (> 150 °C) for volatilization</td>
          </tr>
        </tbody>
      </table>

      <p style="margin-top: 8px; padding: 12px 16px; background: #f0f4ff; border-left: 3px solid #3b82f6; border-radius: 4px; font-size: 0.95em;">
        <strong>Key principle:</strong> In III-V etching, the fundamental tradeoff is between etch rate (higher ion energy → faster removal) and surface/subsurface damage (higher ion energy → more lattice displacement). The entire art of III-V process development is navigating this tradeoff for each specific material system and device requirement.
      </p>

      <h2>2) Material Systems & Their Etch Chemistry</h2>

      <h3>2.1 GaAs and AlGaAs</h3>
      <p>GaAs remains the workhorse III-V material for RF devices (pHEMTs, HBTs), infrared detectors, and solar cells. Al<sub>x</sub>Ga<sub>1-x</sub>As (x = 0.15–0.45) serves as barrier and cladding layers in GaAs-based heterostructures.</p>

      <table class="insights-table">
        <thead>
          <tr>
            <th>Chemistry</th>
            <th>Gases</th>
            <th>GaAs Etch Rate</th>
            <th>Profile</th>
            <th>Surface Quality</th>
            <th>Best For</th>
          </tr>
        </thead>
        <tbody>
          <tr>
            <td><strong>Cl₂/BCl₃</strong></td>
            <td>Cl₂ (10–30 sccm) + BCl₃ (5–15 sccm)</td>
            <td>200–800 nm/min</td>
            <td>Anisotropic, vertical</td>
            <td>Moderate (3–10 nm RMS)</td>
            <td>Mesa isolation, via etching, general patterning</td>
          </tr>
          <tr>
            <td><strong>Cl₂/Ar</strong></td>
            <td>Cl₂ (15–25 sccm) + Ar (5–15 sccm)</td>
            <td>150–500 nm/min</td>
            <td>Anisotropic</td>
            <td>Moderate</td>
            <td>Standard mesa etch; Ar enhances physical component</td>
          </tr>
          <tr>
            <td><strong>SiCl₄/Ar</strong></td>
            <td>SiCl₄ (10–20 sccm) + Ar (10–20 sccm)</td>
            <td>100–300 nm/min</td>
            <td>Highly anisotropic</td>
            <td>Good (< 5 nm RMS)</td>
            <td>Smooth sidewalls for ridge waveguide lasers</td>
          </tr>
          <tr>
            <td><strong>CH₄/H₂/Ar</strong></td>
            <td>CH₄ (5–15 sccm) + H₂ (15–30 sccm) + Ar (5–10 sccm)</td>
            <td>30–100 nm/min</td>
            <td>Anisotropic, smooth</td>
            <td>Excellent (< 2 nm RMS)</td>
            <td>Photonic devices, laser facets, low-damage applications</td>
          </tr>
          <tr>
            <td><strong>BCl₃/N₂</strong></td>
            <td>BCl₃ (15–25 sccm) + N₂ (5–10 sccm)</td>
            <td>100–250 nm/min</td>
            <td>Anisotropic</td>
            <td>Good</td>
            <td>Selective GaAs over AlGaAs (N₂ passivates Al)</td>
          </tr>
        </tbody>
      </table>

      <p><strong>GaAs/AlGaAs selectivity:</strong> Achieving high selectivity between GaAs and AlGaAs is critical for HEMT gate recess and laser cladding etch-stop applications. BCl₃-based chemistries provide natural selectivity because Al forms non-volatile Al₂O₃ under Cl₂-lean conditions. Adding N₂ or reducing Cl₂ flow increases selectivity to > 30:1 (GaAs:AlGaAs) at the expense of etch rate. For the highest selectivity (> 100:1), digital etching or citric acid/H₂O₂ wet etch may be used as a final step.</p>

      <div class="post-figure">
        <picture>
          <source srcSet="https://cdn.ninescrolls.com/insights/iii-v-compound-semiconductor-etching-guide/iii-v-gas-chemistry-overview-xl.webp" media="(min-width: 1280px)" type="image/webp" />
          <source srcSet="https://cdn.ninescrolls.com/insights/iii-v-compound-semiconductor-etching-guide/iii-v-gas-chemistry-overview-lg.webp" media="(min-width: 1024px)" type="image/webp" />
          <source srcSet="https://cdn.ninescrolls.com/insights/iii-v-compound-semiconductor-etching-guide/iii-v-gas-chemistry-overview-md.webp" media="(min-width: 768px)" type="image/webp" />
          <source srcSet="https://cdn.ninescrolls.com/insights/iii-v-compound-semiconductor-etching-guide/iii-v-gas-chemistry-overview-sm.webp" media="(max-width: 767px)" type="image/webp" />
          <img src="https://cdn.ninescrolls.com/insights/iii-v-compound-semiconductor-etching-guide/iii-v-gas-chemistry-overview-lg.png" alt="Overview of III-V semiconductor etch gas chemistries showing Cl2-based, CH4/H2-based, and BCl3-based approaches mapped to material systems GaAs, InP, GaN, and their etch product volatilities" loading="lazy" />
        </picture>
        <p class="post-figure-caption">Figure 1: III-V Etch Gas Chemistry Map — Chlorine-based chemistries dominate for GaAs and GaN, while CH₄/H₂ is preferred for InP and low-damage photonic applications. Etch product volatility (especially InCl₃) drives the need for elevated substrate temperatures in In-containing compounds.</p>
      </div>

      <h3>2.2 InP and InGaAs</h3>
      <p>InP and lattice-matched In<sub>0.53</sub>Ga<sub>0.47</sub>As are the foundation of 1.3/1.55 µm telecom lasers, photodetectors, and high-speed HBTs. InP etching presents unique challenges due to the low volatility of InCl₃ (boiling point 586 °C) compared to GaCl₃ (201 °C).</p>

      <table class="insights-table">
        <thead>
          <tr>
            <th>Chemistry</th>
            <th>Gases</th>
            <th>InP Etch Rate</th>
            <th>Substrate Temp</th>
            <th>Notes</th>
          </tr>
        </thead>
        <tbody>
          <tr>
            <td><strong>CH₄/H₂/Ar</strong></td>
            <td>CH₄ (8–15 sccm) + H₂ (20–40 sccm) + Ar (5–10 sccm)</td>
            <td>50–150 nm/min</td>
            <td>20–60 °C</td>
            <td>Gold standard for InP photonics; smooth sidewalls; polymer deposition requires periodic O₂ clean</td>
          </tr>
          <tr>
            <td><strong>Cl₂/CH₄/H₂</strong></td>
            <td>Cl₂ (5–10 sccm) + CH₄ (5 sccm) + H₂ (20 sccm)</td>
            <td>100–300 nm/min</td>
            <td>150–200 °C</td>
            <td>Higher rate than pure CH₄/H₂; requires heated chuck for InCl₃ volatilization</td>
          </tr>
          <tr>
            <td><strong>Cl₂/Ar (heated)</strong></td>
            <td>Cl₂ (15–25 sccm) + Ar (10–15 sccm)</td>
            <td>200–600 nm/min</td>
            <td>180–250 °C</td>
            <td>Fast etch rate; requires heated substrate stage; rougher surface than CH₄/H₂</td>
          </tr>
          <tr>
            <td><strong>Cl₂/N₂</strong></td>
            <td>Cl₂ (10–20 sccm) + N₂ (5–15 sccm)</td>
            <td>150–400 nm/min</td>
            <td>200 °C</td>
            <td>N₂ addition improves sidewall smoothness; good for deep mesa etching</td>
          </tr>
        </tbody>
      </table>

      <p style="margin-top: 8px; padding: 12px 16px; background: #f0f4ff; border-left: 3px solid #3b82f6; border-radius: 4px; font-size: 0.95em;">
        <strong>Process note:</strong> The CH₄/H₂ chemistry for InP forms volatile (CH₃)₃In (trimethylindium) and PH₃ as etch products, both volatile at room temperature. This avoids the InCl₃ volatility problem entirely but produces polymer deposition on chamber walls and mask surfaces. A cyclic etch/clean approach (etch in CH₄/H₂, clean in O₂) is standard practice. Polymer buildup on the mask can also be controlled by adding a small O₂ flow (1–3 sccm) during etching.
      </p>

      <h3>2.3 GaN and AlGaN (Wide Bandgap)</h3>
      <p>GaN and AlGaN/GaN heterostructures power RF electronics (5G base stations, radar), power converters (EV inverters, data center supplies), and UV/blue LEDs. GaN is extremely chemically stable — its bond energy (8.92 eV/atom) is nearly 3× that of GaAs (3.4 eV/atom) — making it the most challenging III-V material to etch with conventional chemistries.</p>

      <table class="insights-table">
        <thead>
          <tr>
            <th>Chemistry</th>
            <th>Gases</th>
            <th>GaN Etch Rate</th>
            <th>Profile</th>
            <th>Application</th>
          </tr>
        </thead>
        <tbody>
          <tr>
            <td><strong>Cl₂/BCl₃</strong></td>
            <td>Cl₂ (15–30 sccm) + BCl₃ (10–20 sccm)</td>
            <td>200–600 nm/min</td>
            <td>Anisotropic, smooth</td>
            <td>Standard GaN mesa isolation, via etching</td>
          </tr>
          <tr>
            <td><strong>Cl₂/BCl₃/Ar</strong></td>
            <td>Cl₂ (20 sccm) + BCl₃ (10 sccm) + Ar (5 sccm)</td>
            <td>300–800 nm/min</td>
            <td>Highly anisotropic</td>
            <td>Deep mesa, through-GaN vias for vertical devices</td>
          </tr>
          <tr>
            <td><strong>Cl₂/Ar</strong></td>
            <td>Cl₂ (20–30 sccm) + Ar (10–20 sccm)</td>
            <td>150–400 nm/min</td>
            <td>Anisotropic</td>
            <td>General patterning; higher Ar increases physical component</td>
          </tr>
          <tr>
            <td><strong>BCl₃/SF₆</strong></td>
            <td>BCl₃ (20 sccm) + SF₆ (5–10 sccm)</td>
            <td>100–250 nm/min</td>
            <td>Moderate anisotropy</td>
            <td>Selective GaN over AlGaN for gate recess (selectivity 5–20:1)</td>
          </tr>
          <tr>
            <td><strong>Cl₂/BCl₃/N₂</strong></td>
            <td>Cl₂ (15 sccm) + BCl₃ (10 sccm) + N₂ (5 sccm)</td>
            <td>150–350 nm/min</td>
            <td>Smooth sidewalls</td>
            <td>LED mesa; N₂ reduces sidewall roughness for light extraction</td>
          </tr>
        </tbody>
      </table>

      <p><strong>GaN gate recess — the critical etch:</strong> In AlGaN/GaN HEMTs, the gate recess etch must remove the GaN cap and precisely stop in or on the AlGaN barrier layer (typically 15–25 nm Al<sub>0.25</sub>Ga<sub>0.75</sub>N). Over-etching by even 2–3 nm degrades 2DEG density and threshold voltage. Approaches include: (1) low-power ICP-RIE with digital/ALE-like cycling, (2) BCl₃/SF₆ chemistry exploiting AlF formation as an etch-stop, and (3) oxidation-based digital etching (O₂ plasma → HCl dip cycles removing ~1 nm/cycle).</p>

      <div class="post-figure">
        <picture>
          <source srcSet="https://cdn.ninescrolls.com/insights/iii-v-compound-semiconductor-etching-guide/iii-v-gan-hemt-gate-recess-xl.webp" media="(min-width: 1280px)" type="image/webp" />
          <source srcSet="https://cdn.ninescrolls.com/insights/iii-v-compound-semiconductor-etching-guide/iii-v-gan-hemt-gate-recess-lg.webp" media="(min-width: 1024px)" type="image/webp" />
          <source srcSet="https://cdn.ninescrolls.com/insights/iii-v-compound-semiconductor-etching-guide/iii-v-gan-hemt-gate-recess-md.webp" media="(min-width: 768px)" type="image/webp" />
          <source srcSet="https://cdn.ninescrolls.com/insights/iii-v-compound-semiconductor-etching-guide/iii-v-gan-hemt-gate-recess-sm.webp" media="(max-width: 767px)" type="image/webp" />
          <img src="https://cdn.ninescrolls.com/insights/iii-v-compound-semiconductor-etching-guide/iii-v-gan-hemt-gate-recess-lg.png" alt="Cross-section diagram of AlGaN/GaN HEMT gate recess etching process showing the precise etch stop requirement at the AlGaN barrier layer with 2DEG channel beneath" loading="lazy" />
        </picture>
        <p class="post-figure-caption">Figure 2: GaN HEMT Gate Recess Etch — The gate recess must precisely stop in/on the thin AlGaN barrier (15–25 nm) to control threshold voltage. Over-etching degrades the 2DEG; under-etching produces normally-on operation. Digital etching (O₂ oxidation + HCl strip) achieves ~1 nm/cycle precision.</p>
      </div>

      <h3>2.4 GaSb and InAs/GaSb (Antimonides)</h3>
      <p>Antimonide-based III-V materials (GaSb, InAs/GaSb type-II superlattices) serve infrared detectors (MWIR/LWIR), thermophotovoltaics, and tunnel FETs. Etching antimonides is complicated by the extremely low volatility of antimony chlorides (SbCl₃ boiling point 223 °C, but SbCl₅ decomposes).</p>
      <ul>
        <li><strong>Cl₂/Ar (heated):</strong> Standard approach; substrate temperature 150–200 °C required for SbCl₃ desorption; etch rate 100–300 nm/min</li>
        <li><strong>CH₄/H₂/Ar:</strong> Low-damage alternative producing volatile (CH₃)₃Sb; slower (30–80 nm/min) but better surface stoichiometry</li>
        <li><strong>BCl₃/Ar:</strong> BCl₃ provides both Cl radicals and physical sputtering; moderate rate at room temperature due to BCl₃ ion-assisted desorption of SbCl<sub>x</sub></li>
      </ul>

      <h3>2.5 Ternary and Quaternary Alloys</h3>
      <p>Multi-component alloys (InGaAs, InGaAsP, AlInGaP, InAlAs) present compounded challenges — each element has different etch product volatility, and composition-dependent etch rates cause differential etching in graded layers.</p>

      <table class="insights-table">
        <thead>
          <tr>
            <th>Alloy System</th>
            <th>Preferred Chemistry</th>
            <th>Critical Issue</th>
            <th>Device Application</th>
          </tr>
        </thead>
        <tbody>
          <tr>
            <td><strong>In<sub>x</sub>Ga<sub>1-x</sub>As</strong></td>
            <td>CH₄/H₂/Ar or Cl₂/CH₄/H₂</td>
            <td>In-rich surface at high x; CH₄/H₂ preferred for x > 0.5</td>
            <td>Telecom photodetectors, HBTs, QW lasers</td>
          </tr>
          <tr>
            <td><strong>InGaAsP</strong></td>
            <td>CH₄/H₂/Ar</td>
            <td>Four-element stoichiometry; slow etch rate (20–60 nm/min)</td>
            <td>Telecom laser active regions, waveguides</td>
          </tr>
          <tr>
            <td><strong>AlInGaP</strong></td>
            <td>Cl₂/BCl₃/Ar</td>
            <td>Al content forms passivating oxide; BCl₃ assists Al removal</td>
            <td>Visible LEDs (red/orange/yellow), solar cells</td>
          </tr>
          <tr>
            <td><strong>InAlAs</strong></td>
            <td>Cl₂/BCl₃ (heated) or CH₄/H₂</td>
            <td>Both In and Al etch products have low volatility at RT</td>
            <td>Metamorphic HEMTs, barrier layers</td>
          </tr>
        </tbody>
      </table>

      <h2>3) Etch Mechanisms & Process Control</h2>

      <h3>3.1 Ion-Assisted Chemical Etching</h3>
      <p>Nearly all III-V dry etching relies on the synergy between chemical reactions and ion bombardment. Pure chemical etching of most III-V compounds is negligibly slow at room temperature (GaN is essentially inert to Cl₂ without ion assistance). The ion bombardment serves three functions:</p>
      <ul>
        <li><strong>Bond breaking:</strong> Displaces surface atoms, creating dangling bonds for chemical attack</li>
        <li><strong>Product desorption:</strong> Provides kinetic energy to eject low-volatility etch products (InCl₃, AlCl₃) from the surface</li>
        <li><strong>Passivation removal:</strong> Sputters away passivation layers (native oxide, polymer deposits) that block chemical etching</li>
      </ul>

      <p>The ICP-RIE configuration is ideal for III-V etching because it decouples plasma density (ICP power → radical/ion density) from ion energy (platen/bias power → ion bombardment energy). This allows high etch rates with controlled damage — a critical requirement for III-V devices.</p>

      <h3>3.2 Process Parameter Effects</h3>
      <table class="insights-table">
        <thead>
          <tr>
            <th>Parameter</th>
            <th>Increase Effect</th>
            <th>III-V Specific Consideration</th>
          </tr>
        </thead>
        <tbody>
          <tr>
            <td><strong>ICP power</strong></td>
            <td>↑ Radical density → ↑ etch rate; ↑ ion density</td>
            <td>Higher ICP can improve stoichiometry by providing more reactive species; but excessive ICP power increases ion flux → more lattice damage</td>
          </tr>
          <tr>
            <td><strong>Platen (RF bias) power</strong></td>
            <td>↑ Ion energy → ↑ etch rate, ↑ anisotropy</td>
            <td>Most sensitive parameter for III-V damage; keep DC self-bias < 100 V for low-damage applications; < 200 V for general patterning</td>
          </tr>
          <tr>
            <td><strong>Pressure</strong></td>
            <td>↑ Pressure → ↑ chemical component, ↓ ion energy (more collisions)</td>
            <td>Higher pressure (10–30 mTorr) favors smoother surfaces but may reduce anisotropy; lower pressure (2–5 mTorr) gives more directional etch</td>
          </tr>
          <tr>
            <td><strong>Substrate temperature</strong></td>
            <td>↑ Temperature → ↑ etch product desorption</td>
            <td>Critical for In-containing materials (InP, InGaAs): < 100 °C → InCl₃ accumulates on surface; > 150 °C → adequate volatilization; > 250 °C → risk of thermal decomposition of some III-V surfaces</td>
          </tr>
          <tr>
            <td><strong>Cl₂:BCl₃ ratio</strong></td>
            <td>↑ Cl₂ → more reactive (faster etch); ↑ BCl₃ → more physical + native oxide removal</td>
            <td>BCl₃ is essential for removing native oxides on Al-containing compounds; also reduces water vapor effects in the chamber</td>
          </tr>
          <tr>
            <td><strong>Gas flow rate</strong></td>
            <td>↑ Flow → ↑ fresh reactant supply, ↓ residence time</td>
            <td>Affects etch product clearance; higher flow helps prevent redeposition of non-volatile products</td>
          </tr>
        </tbody>
      </table>

      <h3>3.3 Etch Damage & Characterization</h3>
      <p>Ion bombardment during III-V etching creates subsurface damage extending 10–100 nm below the etched surface, depending on ion energy. This damage directly affects device performance:</p>

      <table class="insights-table">
        <thead>
          <tr>
            <th>Damage Type</th>
            <th>Mechanism</th>
            <th>Device Impact</th>
            <th>Characterization Method</th>
          </tr>
        </thead>
        <tbody>
          <tr>
            <td><strong>Point defects</strong></td>
            <td>Ion-displaced atoms create vacancies and interstitials</td>
            <td>Carrier trapping, increased leakage, reduced minority carrier lifetime</td>
            <td>DLTS (deep-level transient spectroscopy), PL intensity</td>
          </tr>
          <tr>
            <td><strong>Preferential sputtering</strong></td>
            <td>Lighter group-V atoms sputtered faster → group-III-rich surface</td>
            <td>Surface Fermi level pinning, non-ohmic contacts, increased surface recombination</td>
            <td>XPS (composition), AFM (roughness)</td>
          </tr>
          <tr>
            <td><strong>Amorphization</strong></td>
            <td>Severe ion bombardment disrupts crystal structure</td>
            <td>Complete loss of semiconductor properties in damaged region</td>
            <td>TEM cross-section, RHEED</td>
          </tr>
          <tr>
            <td><strong>Passivation implantation</strong></td>
            <td>N, H, or Cl implanted into subsurface during etching</td>
            <td>Compensation doping, reduced carrier concentration</td>
            <td>SIMS (impurity profiling), Hall measurements</td>
          </tr>
        </tbody>
      </table>

      <p><strong>Damage recovery strategies:</strong></p>
      <ul>
        <li><strong>Post-etch anneal:</strong> RTA at 400–600 °C in N₂ or forming gas (N₂/H₂) can recover 50–80% of point defect damage in GaAs and InP; higher temperatures risk surface decomposition</li>
        <li><strong>Wet chemical treatment:</strong> Dilute HCl or citric acid dip removes the damaged surface layer (5–20 nm); effective for contact improvement</li>
        <li><strong>Digital etching finish:</strong> After bulk ICP-RIE removal, use gentle digital etch cycles (oxidize + strip) to remove the ion-damaged layer with atomic-level control</li>
        <li><strong>(NH₄)₂S passivation:</strong> Sulfide treatment replaces surface oxides and dangling bonds with S bonds; reduces surface recombination velocity by 10–100×</li>
      </ul>

      <div class="post-figure">
        <picture>
          <source srcSet="https://cdn.ninescrolls.com/insights/iii-v-compound-semiconductor-etching-guide/iii-v-damage-depth-profile-xl.webp" media="(min-width: 1280px)" type="image/webp" />
          <source srcSet="https://cdn.ninescrolls.com/insights/iii-v-compound-semiconductor-etching-guide/iii-v-damage-depth-profile-lg.webp" media="(min-width: 1024px)" type="image/webp" />
          <source srcSet="https://cdn.ninescrolls.com/insights/iii-v-compound-semiconductor-etching-guide/iii-v-damage-depth-profile-md.webp" media="(min-width: 768px)" type="image/webp" />
          <source srcSet="https://cdn.ninescrolls.com/insights/iii-v-compound-semiconductor-etching-guide/iii-v-damage-depth-profile-sm.webp" media="(max-width: 767px)" type="image/webp" />
          <img src="https://cdn.ninescrolls.com/insights/iii-v-compound-semiconductor-etching-guide/iii-v-damage-depth-profile-lg.png" alt="Diagram showing etch damage depth profile in III-V semiconductors comparing high-bias ICP-RIE, low-bias ICP-RIE, and digital etching, with damage zones ranging from surface amorphization to deep point defects" loading="lazy" />
        </picture>
        <p class="post-figure-caption">Figure 3: Etch Damage Depth Profiles — Subsurface damage extends 50–100 nm under high-bias conditions, 10–30 nm under optimized low-bias ICP-RIE, and < 5 nm with digital etching. The damaged region contains point defects, implanted species, and non-stoichiometric composition.</p>
      </div>

      <h2>4) Application-Specific Process Integration</h2>

      <h3>4.1 InP-Based Photonic Integrated Circuits (PICs)</h3>
      <p>InP PICs integrate lasers, modulators, photodetectors, and waveguides on a single chip for telecom and data center interconnects. Etch requirements are among the most demanding in III-V processing:</p>
      <ul>
        <li><strong>Ridge waveguide:</strong> 1.5–3 µm deep etch in InP/InGaAsP with sidewall roughness < 3 nm RMS and sidewall angle 88–90° for low optical loss (< 1 dB/cm)</li>
        <li><strong>Deep etch (deeply etched ridge):</strong> 4–6 µm through the active region for tight optical confinement; requires excellent mask selectivity (SiO₂ or Ni hard mask)</li>
        <li><strong>Selective layer removal:</strong> InGaAs contact layer over InP cladding; InP stop-etch layers in quaternary structures</li>
      </ul>

      <p><strong>Typical process flow:</strong> PECVD SiO₂ hard mask (400 nm) → EBL or DUV lithography → CHF₃/Ar RIE of SiO₂ → ICP-RIE in CH₄/H₂/Ar (main etch) → periodic O₂ plasma clean (every 500 nm depth) → HCl:H₃PO₄ damage removal dip → (NH₄)₂S passivation → PECVD SiN encapsulation.</p>

      <h3>4.2 GaN Power Device Fabrication</h3>
      <p>GaN-on-Si power devices (650 V–1200 V) require multiple etch steps with different depth and damage requirements:</p>

      <table class="insights-table">
        <thead>
          <tr>
            <th>Etch Step</th>
            <th>Depth</th>
            <th>Chemistry</th>
            <th>Key Requirement</th>
          </tr>
        </thead>
        <tbody>
          <tr>
            <td><strong>Mesa isolation</strong></td>
            <td>200–500 nm</td>
            <td>Cl₂/BCl₃ ICP-RIE</td>
            <td>Through 2DEG into buffer; moderate damage acceptable</td>
          </tr>
          <tr>
            <td><strong>Gate recess (E-mode)</strong></td>
            <td>10–25 nm (into AlGaN)</td>
            <td>Digital etch or low-power Cl₂/BCl₃</td>
            <td>Atomic-level depth control; minimal damage to 2DEG interface</td>
          </tr>
          <tr>
            <td><strong>Ohmic contact recess</strong></td>
            <td>20–30 nm</td>
            <td>BCl₃/Cl₂ ICP-RIE</td>
            <td>Access to 2DEG for low contact resistance (< 0.3 Ω·mm)</td>
          </tr>
          <tr>
            <td><strong>Through-GaN via</strong></td>
            <td>2–5 µm</td>
            <td>Cl₂/BCl₃/Ar ICP-RIE</td>
            <td>Vertical profile; high rate; ground plane connection</td>
          </tr>
          <tr>
            <td><strong>Through-Si via (backside)</strong></td>
            <td>100–200 µm</td>
            <td>SF₆/C₄F₈ Bosch DRIE</td>
            <td>Standard Si DRIE; stop on GaN buffer (AlN nucleation layer)</td>
          </tr>
        </tbody>
      </table>

      <h3>4.3 VCSEL and Edge-Emitting Laser Fabrication</h3>
      <p>Vertical-cavity surface-emitting lasers (VCSELs) for 3D sensing and data communications require precise mesa etching through AlGaAs/GaAs DBR mirrors (20–40 pairs, total depth 4–6 µm) with smooth sidewalls for current confinement:</p>
      <ul>
        <li><strong>Mesa etch:</strong> SiCl₄/Ar ICP-RIE for smooth sidewalls; etch depth monitored in-situ by laser reflectometry to stop at specific DBR period</li>
        <li><strong>Oxidation access:</strong> Partial mesa etch to expose high-Al AlGaAs layer for selective wet oxidation (oxide aperture defines current confinement)</li>
        <li><strong>Sidewall passivation:</strong> Post-etch BCB planarization or PECVD SiN for surface state reduction and current leakage prevention</li>
      </ul>

      <div class="post-figure">
        <picture>
          <source srcSet="https://cdn.ninescrolls.com/insights/iii-v-compound-semiconductor-etching-guide/iii-v-device-applications-xl.webp" media="(min-width: 1280px)" type="image/webp" />
          <source srcSet="https://cdn.ninescrolls.com/insights/iii-v-compound-semiconductor-etching-guide/iii-v-device-applications-lg.webp" media="(min-width: 1024px)" type="image/webp" />
          <source srcSet="https://cdn.ninescrolls.com/insights/iii-v-compound-semiconductor-etching-guide/iii-v-device-applications-md.webp" media="(min-width: 768px)" type="image/webp" />
          <source srcSet="https://cdn.ninescrolls.com/insights/iii-v-compound-semiconductor-etching-guide/iii-v-device-applications-sm.webp" media="(max-width: 767px)" type="image/webp" />
          <img src="https://cdn.ninescrolls.com/insights/iii-v-compound-semiconductor-etching-guide/iii-v-device-applications-lg.png" alt="Four III-V device application examples showing InP photonic integrated circuit cross-section, GaN HEMT power device, VCSEL mesa with DBR mirrors, and infrared detector pixel array" loading="lazy" />
        </picture>
        <p class="post-figure-caption">Figure 4: III-V Device Applications Requiring Precision Etching — (a) InP-based photonic integrated circuit with ridge waveguides, (b) AlGaN/GaN HEMT with gate recess, (c) GaAs VCSEL with DBR mesa, (d) InAs/GaSb superlattice infrared detector pixel. Each application demands specific etch depth, profile, damage, and selectivity control.</p>
      </div>

      <h2>5) Equipment Selection for III-V Etching</h2>

      <h3>5.1 ICP-RIE System Requirements</h3>
      <p>ICP-RIE is the primary etch platform for III-V compounds. Key specifications for III-V processing differ significantly from silicon-focused systems:</p>

      <table class="insights-table">
        <thead>
          <tr>
            <th>Feature</th>
            <th>III-V Requirement</th>
            <th>Rationale</th>
          </tr>
        </thead>
        <tbody>
          <tr>
            <td><strong>Substrate heating</strong></td>
            <td>Room temperature to 300 °C programmable</td>
            <td>Essential for In-containing and Sb-containing compounds; InCl₃ requires > 150 °C for volatilization</td>
          </tr>
          <tr>
            <td><strong>Low-bias capability</strong></td>
            <td>DC self-bias controllable 10–300 V</td>
            <td>Low-damage etching of photonic and quantum devices requires < 50 V bias; general patterning uses 100–200 V</td>
          </tr>
          <tr>
            <td><strong>Gas panel</strong></td>
            <td>Cl₂, BCl₃, CH₄, H₂, Ar, N₂, O₂, SF₆ (minimum)</td>
            <td>Different material systems require different chemistries; CH₄/H₂ for InP, Cl₂/BCl₃ for GaN, BCl₃/SF₆ for selective GaN/AlGaN</td>
          </tr>
          <tr>
            <td><strong>Chamber material</strong></td>
            <td>Alumina or quartz liner; avoid Al chamber with Cl₂ chemistry</td>
            <td>Chlorine-based chemistries attack aluminum; chamber corrosion creates particles and Al contamination</td>
          </tr>
          <tr>
            <td><strong>Endpoint detection</strong></td>
            <td>Laser interferometry or OES</td>
            <td>Critical for heterostructure etch stops (e.g., GaAs/AlGaAs, InGaAs/InP); OES monitors specific emission lines (Ga 417 nm, In 451 nm, N 674 nm)</td>
          </tr>
          <tr>
            <td><strong>Load-lock</strong></td>
            <td>Required</td>
            <td>Prevents chamber exposure to moisture; reduces native oxide on III-V surfaces; critical for process reproducibility</td>
          </tr>
          <tr>
            <td><strong>Pressure range</strong></td>
            <td>1–50 mTorr</td>
            <td>Low pressure (2–5 mTorr) for anisotropic etching; higher pressure (10–30 mTorr) for smooth surfaces and reduced damage</td>
          </tr>
        </tbody>
      </table>

      <h3>5.2 Complementary Equipment</h3>
      <table class="insights-table">
        <thead>
          <tr>
            <th>Equipment</th>
            <th>III-V Role</th>
            <th>Key Specification</th>
          </tr>
        </thead>
        <tbody>
          <tr>
            <td><strong><a href="/products/rie-etcher">RIE</a></strong></td>
            <td>Hard mask patterning (SiO₂, SiN), descum, polymer removal</td>
            <td>CHF₃/Ar or CF₄/O₂ capability; does not contact III-V directly in most flows</td>
          </tr>
          <tr>
            <td><strong><a href="/products/ibe-ribe">IBE/RIBE</a></strong></td>
            <td>Physical etching of metals (Au, Pt contacts), materials without volatile etch products</td>
            <td>Multi-angle tilt for re-deposition control; Ar beam + optional reactive gas</td>
          </tr>
          <tr>
            <td><strong><a href="/products/pecvd">PECVD</a></strong></td>
            <td>Hard mask deposition (SiO₂, SiN), passivation, encapsulation</td>
            <td>Low temperature (< 300 °C) for post-growth processing; low-stress SiN for waveguide cladding</td>
          </tr>
          <tr>
            <td><strong><a href="/products/ald">ALD</a></strong></td>
            <td>Gate dielectric (Al₂O₃, HfO₂) for MOS-HEMT; conformal passivation of etched sidewalls</td>
            <td>Precise thickness control (Å-level); low damage to III-V surface; thermal or plasma-enhanced</td>
          </tr>
          <tr>
            <td><strong><a href="/products/sputter">Sputtering</a></strong></td>
            <td>Hard mask metals (Ni, Cr, Ti), contact metallization, seed layers</td>
            <td>Low-damage deposition on III-V surfaces; multi-target for ohmic contact stacks (Ti/Al/Ni/Au for GaN)</td>
          </tr>
          <tr>
            <td><strong><a href="/products/coater-developer">Coater/Developer</a></strong></td>
            <td>Resist processing for all III-V lithography levels</td>
            <td>Standard thin resist (1–2 µm) for photonic features; thick resist for deep mesa</td>
          </tr>
          <tr>
            <td><strong><a href="/products/striper">Striper</a></strong></td>
            <td>Post-etch resist removal without damaging III-V surfaces</td>
            <td>Downstream O₂ plasma (no ion bombardment) to avoid additional III-V surface damage</td>
          </tr>
          <tr>
            <td><strong><a href="/products/plasma-cleaner">Plasma Cleaner</a></strong></td>
            <td>Pre-deposition surface clean, descum, chamber conditioning</td>
            <td>O₂ and Ar plasma; gentle treatment compatible with III-V surface chemistry</td>
          </tr>
        </tbody>
      </table>

      <h2>6) Common Failure Modes & Troubleshooting</h2>

      <table class="insights-table">
        <thead>
          <tr>
            <th>Problem</th>
            <th>Root Cause</th>
            <th>Diagnosis</th>
            <th>Solution</th>
          </tr>
        </thead>
        <tbody>
          <tr>
            <td><strong>Rough etched surface</strong></td>
            <td>Non-stoichiometric etching; group-III-rich droplets; micromasking by sputtered material</td>
            <td>AFM: > 10 nm RMS; SEM: granular texture or pillars</td>
            <td>Increase chemical component (↑ Cl₂/BCl₃ ratio, ↑ pressure); reduce DC bias; add BCl₃ to remove native oxide micromasks</td>
          </tr>
          <tr>
            <td><strong>Sloped sidewalls</strong></td>
            <td>Excessive chemical etching (isotropic component); mask erosion</td>
            <td>SEM cross-section: sidewall angle < 85°</td>
            <td>Reduce pressure; increase bias power; use harder mask (SiO₂, Ni, Cr instead of photoresist)</td>
          </tr>
          <tr>
            <td><strong>InCl₃ residue on InP</strong></td>
            <td>Substrate temperature too low for InCl₃ volatilization</td>
            <td>SEM: white crystalline deposits; XPS: In-rich surface</td>
            <td>Increase substrate temperature > 150 °C; switch to CH₄/H₂ chemistry; post-etch HCl dip</td>
          </tr>
          <tr>
            <td><strong>Polymer buildup (CH₄/H₂)</strong></td>
            <td>Carbon-hydrogen polymer deposition exceeds removal rate</td>
            <td>SEM: rough mask edges; profilometer: trenching at mask edge; reduced etch rate over time</td>
            <td>Add 1–3 sccm O₂ to etch gas; use cyclic etch/O₂-clean; increase Ar component</td>
          </tr>
          <tr>
            <td><strong>High leakage after gate recess</strong></td>
            <td>Ion damage to 2DEG interface; deep-level traps in AlGaN</td>
            <td>I-V: increased gate leakage > 10× baseline; C-V: interface state density > 10¹² cm⁻²</td>
            <td>Reduce bias power; switch to digital etching; post-etch anneal (400 °C, 1 min, N₂)</td>
          </tr>
          <tr>
            <td><strong>Etch rate drift</strong></td>
            <td>Chamber condition change (polymer buildup, wall coating, MFC drift)</td>
            <td>Run-to-run rate variation > ±5%</td>
            <td>Regular chamber clean (O₂ + Ar plasma); season with dummy wafers; verify MFC calibration</td>
          </tr>
          <tr>
            <td><strong>Poor selectivity at heterointerface</strong></td>
            <td>Chemistry not optimized for compositional contrast; over-etching</td>
            <td>TEM: etch extends into stop layer; device: threshold shift</td>
            <td>Tune BCl₃/SF₆ ratio for GaN/AlGaN; use in-situ OES or reflectometry endpoint; switch to digital etch for final nm</td>
          </tr>
          <tr>
            <td><strong>Mask undercut</strong></td>
            <td>Isotropic component at mask edge; resist adhesion failure on III-V surface</td>
            <td>SEM: lateral etch > 10% of depth; resist lifting at edges</td>
            <td>HMDS or silane adhesion promoter; descum before etch; use hard mask; reduce pressure</td>
          </tr>
        </tbody>
      </table>

      <h2>7) Emerging Trends</h2>

      <h3>7.1 Atomic Layer Etching (ALE) for III-V</h3>
      <p>ALE provides monolayer-level depth control by separating the surface modification (e.g., Cl₂ adsorption) and removal (Ar⁺ bombardment) steps. For III-V gate recess and quantum well trimming, ALE achieves < 0.5 nm/cycle removal with minimal subsurface damage. Key demonstrations include GaN ALE using Cl₂/Ar cycling (0.3 nm/cycle) and InP ALE with O₂/CH₄ cycling. For process fundamentals, see our <a href="/insights/atomic-layer-etching-practical-guide">Atomic Layer Etching Guide</a>.</p>

      <h3>7.2 Heterogeneous Integration (III-V on Si)</h3>
      <p>Bonding III-V epitaxial layers to silicon substrates (for photonic integration with CMOS) creates new etching challenges: III-V/bonding-layer/Si material stacks, thermal expansion mismatch stresses, and the need to etch III-V selectively over Si and vice versa. Direct epitaxial growth of GaN on Si (power devices) and InP on Si (photonics) also requires etch processes tolerant of higher defect densities.</p>

      <h3>7.3 Ultra-Wide-Bandgap Materials (β-Ga₂O₃, AlN, Diamond)</h3>
      <p>Next-generation power and RF devices are exploring materials beyond GaN: β-Ga₂O₃ (bandgap 4.8 eV), AlN (6.2 eV), and diamond (5.5 eV). These materials are even more chemically inert than GaN, requiring high-density ICP-RIE with BCl₃/Cl₂/Ar at elevated bias powers or novel etch chemistries still under development.</p>

      <h3>7.4 Damage-Free Etching for Quantum Devices</h3>
      <p>III-V quantum dots (InAs/GaAs) and nanowire quantum devices require near-zero etch damage to preserve quantum coherence. Techniques include neutral beam etching (ion deflection removes charged species), photo-assisted etching (UV light activates surface reactions), and all-digital approaches combining ALD passivation with selective atomic-layer removal.</p>

      <h2>8) Practical Recommendations</h2>

      <h3>For Labs Starting III-V Etching</h3>
      <ol>
        <li><strong>Start with Cl₂/BCl₃ on GaAs.</strong> GaAs is the most forgiving III-V material — etch products are volatile at room temperature, the process window is wide, and results are immediately visible. Master this before moving to GaN or InP.</li>
        <li><strong>Invest in a heated substrate stage if processing InP.</strong> Without substrate heating (> 150 °C), Cl₂-based etching of InP leaves non-volatile InCl₃ residues. Alternatively, use CH₄/H₂ chemistry (room temperature) but budget for more frequent chamber cleans.</li>
        <li><strong>Use hard masks for deep etches.</strong> Photoresist selectivity over III-V compounds is typically 3–5:1 in Cl₂-based ICP-RIE — insufficient for > 2 µm deep etches. PECVD SiO₂ (selectivity 10–30:1), sputtered Ni (> 50:1), or evaporated Cr (> 30:1) are standard hard mask materials.</li>
        <li><strong>Characterize damage on test structures first.</strong> Before etching real devices, run TLM patterns and Schottky diodes through your etch process. Compare contact resistance and ideality factor to unetched controls — this quantifies the damage your process introduces.</li>
        <li><strong>Plan for post-etch surface treatment.</strong> Almost every III-V etch process benefits from post-etch surface treatment: HCl dip (oxide removal), (NH₄)₂S passivation (dangling bond saturation), or citric acid clean (damage layer removal). Build these into your process flow from the start.</li>
      </ol>

      <h3>Equipment Priority Checklist</h3>
      <table class="insights-table">
        <thead>
          <tr>
            <th>Priority</th>
            <th>Equipment</th>
            <th>III-V Criticality</th>
            <th>Rationale</th>
          </tr>
        </thead>
        <tbody>
          <tr>
            <td>1</td>
            <td><a href="/products/icp-etcher">ICP-RIE</a></td>
            <td>Essential</td>
            <td>Primary etch platform for all III-V materials; independent plasma/bias control critical for damage management</td>
          </tr>
          <tr>
            <td>2</td>
            <td><a href="/products/pecvd">PECVD</a></td>
            <td>Essential</td>
            <td>Hard mask deposition (SiO₂, SiN); passivation; waveguide cladding</td>
          </tr>
          <tr>
            <td>3</td>
            <td><a href="/products/coater-developer">Coater/Developer</a></td>
            <td>Essential</td>
            <td>Photoresist processing for all lithography levels</td>
          </tr>
          <tr>
            <td>4</td>
            <td><a href="/products/sputter">Sputtering</a></td>
            <td>High</td>
            <td>Hard mask metals (Ni, Cr); contact metallization (Ti/Al/Ni/Au for GaN)</td>
          </tr>
          <tr>
            <td>5</td>
            <td><a href="/products/rie-etcher">RIE</a></td>
            <td>High</td>
            <td>Hard mask patterning (SiO₂/SiN etch); descum; O₂ clean between CH₄/H₂ etch cycles</td>
          </tr>
          <tr>
            <td>6</td>
            <td><a href="/products/ald">ALD</a></td>
            <td>Moderate–High</td>
            <td>Gate dielectric for MOS-HEMT; sidewall passivation; ALE-compatible processing</td>
          </tr>
          <tr>
            <td>7</td>
            <td><a href="/products/striper">Striper</a></td>
            <td>Moderate</td>
            <td>Low-damage resist removal; downstream plasma avoids additional III-V surface damage</td>
          </tr>
          <tr>
            <td>8</td>
            <td><a href="/products/ibe-ribe">IBE/RIBE</a></td>
            <td>Moderate</td>
            <td>Metal contact patterning; materials without volatile etch products</td>
          </tr>
          <tr>
            <td>9</td>
            <td><a href="/products/plasma-cleaner">Plasma Cleaner</a></td>
            <td>Moderate</td>
            <td>Pre-deposition surface prep; chamber conditioning</td>
          </tr>
        </tbody>
      </table>

      <hr/>
      <h2>Further Reading</h2>
      <ul>
        <li><a href="/insights/reactive-ion-etching-guide">Reactive Ion Etching (RIE) – Principles, Applications, and Equipment Guide</a></li>
        <li><a href="/insights/icp-rie-technology-advanced-etching">ICP-RIE Technology – High-Density Plasma for Advanced Etching</a></li>
        <li><a href="/insights/etching-beyond-silicon-new-materials">Etching Beyond Silicon: Plasma Processing Challenges for Emerging Materials</a></li>
        <li><a href="/insights/ultra-high-etch-selectivity">The Selectivity Challenge: Ultra-High Etch Selectivity in Modern Plasma Processes</a></li>
        <li><a href="/insights/atomic-layer-etching-practical-guide">Atomic Layer Etching (ALE) – Practical Guide</a></li>
        <li><a href="/insights/atomic-layer-deposition-ald-comprehensive-guide">Atomic Layer Deposition (ALD) – Comprehensive Guide</a></li>
        <li><a href="/insights/pecvd-complete-guide-plasma-enhanced-cvd">PECVD Complete Guide</a></li>
        <li><a href="/insights/post-etch-cleaning-residue-removal">Post-Etch Cleaning & Residue Removal</a></li>
        <li><a href="/insights/process-chamber-materials-contamination-control">Process Chamber Materials & Contamination Control</a></li>
      </ul>
