Repository: divxer/ninescrolls

# Evidence seeders — Tailong `publication` records

Reproducible scripts that seed peer-reviewed `publication`-type `Evidence` records
into DynamoDB as **`status: draft`** (hidden from the public `listPublishedEvidence`
Lambda until explicitly published). Most records document a paper that used
**Tailong Electronics / Beijing Zhongke Tailong Electronic Technology** (北京中科泰龙 /
芯微诺达 / Nano-Promiso) process equipment — NineScrolls is the authorized distributor
of this platform, so each `meta.relationshipDisclosure` states that honestly.

The one exception is the **e-beam / MEB-600 batch** (`seed-evidence-ebeam.ts`):

File: scripts/articles/ion-beam-etching-ribe-guide.html (part 1 of 2)

      <p><strong>Target Readers:</strong> Process engineers working with magnetic materials, noble metals, or complex thin-film stacks; PIs and lab managers evaluating physical etching solutions; R&D teams in spintronics, photonics, and MEMS who need damage-controlled, material-agnostic patterning; and procurement teams comparing IBE/RIBE platforms against RIE and ICP-RIE alternatives.</p>

      <div class="tldr-section">
        <h3>TL;DR</h3>
        <ul>
          <li><strong>Ion Beam Etching (IBE)</strong> uses a collimated, energetic beam of inert ions (typically Ar&plus;) extracted from a dedicated ion source to physically sputter material from a substrate. Because the beam is generated remotely from the substrate, ion energy and flux are independently controlled &mdash; a key advantage over conventional RIE.</li>
          <li><strong>Reactive Ion Beam Etching (RIBE)</strong> adds reactive gases (O&sub2;, CHF&sub3;, Cl&sub2;, etc.) to the ion source, combining physical sputtering with chemical volatilization for higher selectivity and reduced redeposition while retaining beam directionality.</li>
          <li>IBE/RIBE excels at etching materials that form <strong>non-volatile etch products</strong> &mdash; noble metals (Pt, Au, Ir), magnetic alloys (NiFe, CoFe, CoFeB), and piezoelectrics (PZT, LiNbO&sub3;) &mdash; where plasma-based RIE simply cannot produce gaseous byproducts.</li>
          <li>The tilting/rotating substrate stage (0&ndash;90&deg;) enables <strong>angle-controlled etching</strong> for sidewall profile tuning and redeposition management, which is critical for sub-100 nm magnetic tunnel junction (MTJ) patterning.</li>
          <li>NineScrolls IBE/RIBE systems offer Kaufman-type sources (up to 6&Prime; wafers) and RF ion sources (up to 12&Prime; wafers), base pressure &lt;7&times;10&sup1;&sup2;&sup7; Torr, tilt 0&ndash;90&deg;, rotation 1&ndash;10 rpm, and &lt;5% film non-uniformity.</li>
        </ul>
      </div>

      <h2>1. What is Ion Beam Etching?</h2>
      <p>Ion Beam Etching (IBE), also known as ion milling, is a physical dry-etching technique in which a broad, collimated beam of energetic ions is directed at a substrate to remove material by momentum-transfer sputtering. Unlike reactive ion etching (RIE), where the substrate sits immersed in a plasma, IBE generates ions in a <strong>separate ion source</strong> and accelerates them through extraction grids toward the target. This decoupled architecture provides several fundamental advantages:</p>
      <ul>
        <li><strong>Independent control of ion energy and flux:</strong> Beam voltage sets the energy (typically 200&ndash;1200 eV), while source power and gas flow set the current density. In RIE, these parameters are coupled through RF power and pressure.</li>
        <li><strong>No plasma exposure of the substrate:</strong> The substrate sees only the directed ion beam, eliminating radical-driven isotropic etching, UV-induced charge damage, and plasma non-uniformity effects.</li>
        <li><strong>Angle-of-incidence control:</strong> A tilting, rotating stage allows the beam to strike the substrate at any angle from 0&deg; (normal incidence) to 90&deg; (grazing), enabling precise sidewall profile engineering and redeposition cleanup.</li>
        <li><strong>Material universality:</strong> Because sputtering is purely physical, IBE can etch <em>any</em> solid material regardless of whether it forms volatile etch products &mdash; the defining limitation of RIE and ICP-RIE.</li>
      </ul>

      <p>For a direct comparison of ion milling versus reactive approaches, see our article on <a href="/insights/reactive-ion-etching-vs-ion-milling">Reactive Ion Etching vs Ion Milling</a>.</p>

      <h2>2. Ion Source Physics: How the Beam is Generated</h2>
      <p>The ion source is the heart of any IBE system. Its role is to ionize a working gas (usually argon) and extract the resulting ions as a directed beam with controlled energy and current density. Two architectures dominate the market:</p>
      <div class="post-figure">
        <picture>
          <source srcSet="https://cdn.ninescrolls.com/insights/ibe-ribe-ion-source-comparison-xl.webp" media="(min-width: 1280px)" type="image/webp" />
          <source srcSet="https://cdn.ninescrolls.com/insights/ibe-ribe-ion-source-comparison-lg.webp" media="(min-width: 1024px)" type="image/webp" />
          <source srcSet="https://cdn.ninescrolls.com/insights/ibe-ribe-ion-source-comparison-md.webp" media="(min-width: 768px)" type="image/webp" />
          <source srcSet="https://cdn.ninescrolls.com/insights/ibe-ribe-ion-source-comparison-sm.webp" media="(max-width: 767px)" type="image/webp" />
          <img src="https://cdn.ninescrolls.com/insights/ibe-ribe-ion-source-comparison.png" alt="Kaufman DC vs RF ion source architecture comparison" loading="lazy" decoding="async" />
        </picture>
        <p class="post-figure-caption">Figure 1: Kaufman (DC) vs RF ion source architectures — the Kaufman source uses a thermionic cathode filament and magnetic confinement, while the RF source eliminates consumable filaments by using inductive RF coupling for plasma generation</p>
      </div>

      <h3>2.1 Kaufman-Type (DC Discharge) Ion Source</h3>
      <p>Invented by Harold Kaufman at NASA in the 1960s for spacecraft propulsion, the Kaufman source uses a thermionic cathode (typically a tungsten or LaB&sub6; filament) to emit electrons into a discharge chamber. These electrons are confined by an axial magnetic field, increasing their path length and ionization efficiency. The resulting plasma is then extracted through a set of multi-aperture grids:</p>
      <ul>
        <li><strong>Screen grid:</strong> Held at high positive potential (beam voltage, 200&ndash;1500 V), defines the plasma boundary</li>
        <li><strong>Accelerator grid:</strong> Held at negative potential (&minus;100 to &minus;300 V), extracts and focuses ions into beamlets</li>
        <li><strong>Decelerator grid (optional):</strong> At ground or slightly positive potential, reduces downstream ion divergence</li>
      </ul>
      <p>The extracted beamlets merge into a broad, roughly uniform beam. A downstream neutralizer filament or hollow-cathode emits electrons into the beam to prevent charge buildup on insulating substrates.</p>
      <p><strong>Advantages:</strong> Well-understood, reliable, excellent beam uniformity over small-to-medium areas, straightforward maintenance (filament replacement). <strong>Limitations:</strong> Filament lifetime (typically 50&ndash;200 hours depending on gas), limited scalability to large diameters, potential filament contamination for sensitive processes.</p>

      <h3>2.2 RF (Inductively Coupled) Ion Source</h3>
      <p>RF ion sources eliminate the thermionic filament entirely. Instead, an RF coil (typically 13.56 MHz) wrapped around a dielectric discharge chamber (quartz or alumina) inductively couples energy into the gas. The resulting high-density plasma is extracted through the same multi-grid optics as a Kaufman source.</p>
      <p><strong>Advantages:</strong> No consumable filament (dramatically longer maintenance intervals), compatible with reactive gases (O&sub2;, CHF&sub3;, Cl&sub2;) without filament degradation, scalable to large beam diameters (supporting 8&Prime;&ndash;12&Prime; wafer processing), and no metallic contamination from the source. <strong>Limitations:</strong> Higher RF power supply cost, slightly more complex impedance matching, marginally higher beam divergence than optimized Kaufman sources.</p>

      <h3>Kaufman vs RF Ion Source Comparison</h3>
      <table style="width: 100%; border-collapse: collapse; margin: 20px 0;">
        <thead>
          <tr style="background-color: #f5f5f5;">
            <th style="border: 1px solid #ddd; padding: 12px; text-align: left;">Parameter</th>
            <th style="border: 1px solid #ddd; padding: 12px; text-align: left;">Kaufman Source</th>
            <th style="border: 1px solid #ddd; padding: 12px; text-align: left;">RF Ion Source</th>
          </tr>
        </thead>
        <tbody>
          <tr>
            <td style="border: 1px solid #ddd; padding: 12px;"><strong>Ionization method</strong></td>
            <td style="border: 1px solid #ddd; padding: 12px;">DC discharge with thermionic cathode</td>
            <td style="border: 1px solid #ddd; padding: 12px;">RF inductively coupled plasma</td>
          </tr>
          <tr>
            <td style="border: 1px solid #ddd; padding: 12px;"><strong>Filament</strong></td>
            <td style="border: 1px solid #ddd; padding: 12px;">Required (W or LaB&sub6;); 50&ndash;200 hr lifetime</td>
            <td style="border: 1px solid #ddd; padding: 12px;">None (filament-free)</td>
          </tr>
          <tr>
            <td style="border: 1px solid #ddd; padding: 12px;"><strong>Reactive gas compatibility</strong></td>
            <td style="border: 1px solid #ddd; padding: 12px;">Limited (filament degradation)</td>
            <td style="border: 1px solid #ddd; padding: 12px;">Excellent (no filament to attack)</td>
          </tr>
          <tr>
            <td style="border: 1px solid #ddd; padding: 12px;"><strong>Scalable beam diameter</strong></td>
            <td style="border: 1px solid #ddd; padding: 12px;">Up to ~6&Prime;</td>
            <td style="border: 1px solid #ddd; padding: 12px;">Up to ~12&Prime;</td>
          </tr>
          <tr>
            <td style="border: 1px solid #ddd; padding: 12px;"><strong>Contamination risk</strong></td>
            <td style="border: 1px solid #ddd; padding: 12px;">Low risk of filament metal (W) sputter</td>
            <td style="border: 1px solid #ddd; padding: 12px;">Negligible (dielectric chamber)</td>
          </tr>
          <tr>
            <td style="border: 1px solid #ddd; padding: 12px;"><strong>Beam uniformity</strong></td>
            <td style="border: 1px solid #ddd; padding: 12px;">Excellent (&lt;5% over beam area)</td>
            <td style="border: 1px solid #ddd; padding: 12px;">Good to excellent (&lt;5% with optimization)</td>
          </tr>
          <tr>
            <td style="border: 1px solid #ddd; padding: 12px;"><strong>Maintenance</strong></td>
            <td style="border: 1px solid #ddd; padding: 12px;">Filament replacement every 50&ndash;200 hrs</td>
            <td style="border: 1px solid #ddd; padding: 12px;">Grid inspection/replacement; longer intervals</td>
          </tr>
          <tr>
            <td style="border: 1px solid #ddd; padding: 12px;"><strong>Cost</strong></td>
            <td style="border: 1px solid #ddd; padding: 12px;">Lower initial cost</td>
            <td style="border: 1px solid #ddd; padding: 12px;">Higher (RF supply + matching network)</td>
          </tr>
          <tr>
            <td style="border: 1px solid #ddd; padding: 12px;"><strong>Best suited for</strong></td>
            <td style="border: 1px solid #ddd; padding: 12px;">R&D, small-wafer IBE, Ar-only milling</td>
            <td style="border: 1px solid #ddd; padding: 12px;">Production, RIBE, large wafers, reactive gases</td>
          </tr>
        </tbody>
      </table>

      <h2>3. IBE vs RIBE: Operating Modes</h2>
      <p>An IBE/RIBE system can operate in several distinct modes depending on the gas feed configuration:</p>
      <div class="post-figure">
        <picture>
          <source srcSet="https://cdn.ninescrolls.com/insights/ibe-ribe-etch-modes-xl.webp" media="(min-width: 1280px)" type="image/webp" />
          <source srcSet="https://cdn.ninescrolls.com/insights/ibe-ribe-etch-modes-lg.webp" media="(min-width: 1024px)" type="image/webp" />
          <source srcSet="https://cdn.ninescrolls.com/insights/ibe-ribe-etch-modes-md.webp" media="(min-width: 768px)" type="image/webp" />
          <source srcSet="https://cdn.ninescrolls.com/insights/ibe-ribe-etch-modes-sm.webp" media="(max-width: 767px)" type="image/webp" />
          <img src="https://cdn.ninescrolls.com/insights/ibe-ribe-etch-modes.png" alt="Comparison of IBE RIBE and CAIBE etch modes" loading="lazy" decoding="async" />
        </picture>
        <p class="post-figure-caption">Figure 2: Three ion beam etch modes compared — IBE uses pure Ar⁺ physical sputtering, RIBE introduces reactive gas into the ion source, and CAIBE delivers reactive gas separately near the substrate surface</p>
      </div>

      <h3>3.1 Pure IBE (Ion Milling)</h3>
      <p>Only inert gas (Ar, Xe, or Kr) is fed into the ion source. Material removal is entirely by physical sputtering. This is the mode of choice for materials with non-volatile etch products:</p>
      <ul>
        <li><strong>Magnetic alloys:</strong> NiFe (Permalloy), CoFe, CoFeB, MnIr, PtMn &mdash; chlorine and fluorine chemistries do not produce volatile compounds with these elements</li>
        <li><strong>Noble metals:</strong> Pt, Au, Ir, Ru &mdash; chemically inert by definition</li>
        <li><strong>Complex oxides:</strong> PZT (PbZrTiO&sub3;), BaTiO&sub3;, LiNbO&sub3; &mdash; multi-component materials where selective chemical volatilization would cause stoichiometry loss</li>
      </ul>
      <p>The tradeoff: pure sputtering offers no chemical selectivity, so mask erosion is faster and redeposition of sputtered material on sidewalls and chamber surfaces is significant. Careful angle optimization and stage rotation are essential. For metal-specific chemistries, mask choices, and post-etch corrosion control across the full process-metal portfolio, see the <a href="/insights/metal-etching-complete-guide">Metal Etching Complete Guide</a>.</p>

      <h3>3.2 Reactive Ion Beam Etching (RIBE)</h3>
      <p>Reactive gas (O&sub2;, CHF&sub3;, CF&sub4;, Cl&sub2;, or mixtures) is introduced <em>into the ion source itself</em>, producing reactive ions (O&sup1;&plus;, CF&sub3;&sup1;&plus;, Cl&sup1;&plus;) in the beam. These ions both sputter and chemically react with the substrate, forming volatile products that are pumped away.</p>
      <p>Benefits over pure IBE:</p>
      <ul>
        <li><strong>Higher etch rates</strong> for materials that form volatile etch products (e.g., Si + F-containing beam &rarr; SiF&sub4;&uarr;)</li>
        <li><strong>Improved selectivity</strong> between different film layers</li>
        <li><strong>Reduced redeposition</strong> since etch byproducts leave as gases rather than redepositing as solid films</li>
        <li><strong>Lower ion energies possible</strong> since chemical assistance supplements physical sputtering, reducing substrate damage</li>
      </ul>

      <h3>3.3 Chemically Assisted Ion Beam Etching (CAIBE)</h3>
      <p>A closely related variant where the reactive gas is introduced <em>at the substrate</em> rather than through the ion source. The inert ion beam provides the activation energy while reactive gas molecules adsorbed on the surface provide the chemistry. CAIBE offers even more independent control of ion energy and chemical flux, though it adds complexity and is less commonly used than RIBE.</p>

      <h3>Operating Mode Summary</h3>
      <table style="width: 100%; border-collapse: collapse; margin: 20px 0;">
        <thead>
          <tr style="background-color: #f5f5f5;">
            <th style="border: 1px solid #ddd; padding: 12px; text-align: left;">Mode</th>
            <th style="border: 1px solid #ddd; padding: 12px; text-align: left;">Gas Feed</th>
            <th style="border: 1px solid #ddd; padding: 12px; text-align: left;">Mechanism</th>
            <th style="border: 1px solid #ddd; padding: 12px; text-align: left;">Selectivity</th>
            <th style="border: 1px solid #ddd; padding: 12px; text-align: left;">Redeposition</th>
            <th style="border: 1px solid #ddd; padding: 12px; text-align: left;">Best For</th>
          </tr>
        </thead>
        <tbody>
          <tr>
            <td style="border: 1px solid #ddd; padding: 12px;"><strong>IBE</strong></td>
            <td style="border: 1px solid #ddd; padding: 12px;">Ar into source</td>
            <td style="border: 1px solid #ddd; padding: 12px;">Physical sputtering</td>
            <td style="border: 1px solid #ddd; padding: 12px;">Poor (sputter-yield ratio only)</td>
            <td style="border: 1px solid #ddd; padding: 12px;">High</td>
            <td style="border: 1px solid #ddd; padding: 12px;">Magnetic metals, noble metals, complex oxides</td>
          </tr>
          <tr>
            <td style="border: 1px solid #ddd; padding: 12px;"><strong>RIBE</strong></td>
            <td style="border: 1px solid #ddd; padding: 12px;">Reactive gas into source</td>
            <td style="border: 1px solid #ddd; padding: 12px;">Physical + chemical (reactive ions)</td>
            <td style="border: 1px solid #ddd; padding: 12px;">Moderate to good</td>
            <td style="border: 1px solid #ddd; padding: 12px;">Moderate</td>
            <td style="border: 1px solid #ddd; padding: 12px;">Dielectrics, semiconductors, mixed stacks</td>
          </tr>
          <tr>
            <td style="border: 1px solid #ddd; padding: 12px;"><strong>CAIBE</strong></td>
            <td style="border: 1px solid #ddd; padding: 12px;">Ar into source, reactive gas at substrate</td>
            <td style="border: 1px solid #ddd; padding: 12px;">Physical + surface chemistry</td>
            <td style="border: 1px solid #ddd; padding: 12px;">Good</td>
            <td style="border: 1px solid #ddd; padding: 12px;">Low to moderate</td>
            <td style="border: 1px solid #ddd; padding: 12px;">III-V facet etching, precision endpoint</td>
          </tr>
        </tbody>
      </table>

      <h2>4. IBE/RIBE vs RIE and ICP-RIE: When to Use What</h2>
      <p>Choosing between ion beam etching and plasma-based etching depends on the material, the required profile, damage tolerance, and throughput needs. Here is a practical comparison:</p>

      <table style="width: 100%; border-collapse: collapse; margin: 20px 0;">
        <thead>
          <tr style="background-color: #f5f5f5;">
            <th style="border: 1px solid #ddd; padding: 12px; text-align: left;">Criterion</th>
            <th style="border: 1px solid #ddd; padding: 12px; text-align: left;">IBE/RIBE</th>
            <th style="border: 1px solid #ddd; padding: 12px; text-align: left;">RIE</th>
            <th style="border: 1px solid #ddd; padding: 12px; text-align: left;">ICP-RIE</th>
          </tr>
        </thead>
        <tbody>
          <tr>
            <td style="border: 1px solid #ddd; padding: 12px;"><strong>Ion/plasma coupling</strong></td>
            <td style="border: 1px solid #ddd; padding: 12px;">Fully decoupled (source separate from substrate)</td>
            <td style="border: 1px solid #ddd; padding: 12px;">Coupled (single RF)</td>
            <td style="border: 1px solid #ddd; padding: 12px;">Partially decoupled (ICP + bias RF)</td>
          </tr>
          <tr>
            <td style="border: 1px solid #ddd; padding: 12px;"><strong>Ion energy range</strong></td>
            <td style="border: 1px solid #ddd; padding: 12px;">200&ndash;1500 eV (grid-defined)</td>
            <td style="border: 1px solid #ddd; padding: 12px;">50&ndash;500 eV (self-bias)</td>
            <td style="border: 1px solid #ddd; padding: 12px;">10&ndash;500 eV (bias-controlled)</td>
          </tr>
          <tr>
            <td style="border: 1px solid #ddd; padding: 12px;"><strong>Angle control</strong></td>
            <td style="border: 1px solid #ddd; padding: 12px;">Full 0&ndash;90&deg; tilt + rotation</td>
            <td style="border: 1px solid #ddd; padding: 12px;">Normal incidence only</td>
            <td style="border: 1px solid #ddd; padding: 12px;">Normal incidence only</td>
          </tr>
          <tr>
            <td style="border: 1px solid #ddd; padding: 12px;"><strong>Non-volatile materials</strong></td>
            <td style="border: 1px solid #ddd; padding: 12px;">Excellent (primary strength)</td>
            <td style="border: 1px solid #ddd; padding: 12px;">Very limited</td>
            <td style="border: 1px solid #ddd; padding: 12px;">Limited</td>
          </tr>
          <tr>
            <td style="border: 1px solid #ddd; padding: 12px;"><strong>Etch rate (Si, SiO&sub2;)</strong></td>
            <td style="border: 1px solid #ddd; padding: 12px;">Low (10&ndash;50 nm/min typical)</td>
            <td style="border: 1px solid #ddd; padding: 12px;">Moderate (50&ndash;300 nm/min)</td>
            <td style="border: 1px solid #ddd; padding: 12px;">High (100&ndash;1000+ nm/min)</td>
          </tr>
          <tr>
            <td style="border: 1px solid #ddd; padding: 12px;"><strong>Selectivity</strong></td>
            <td style="border: 1px solid #ddd; padding: 12px;">Low in IBE mode; moderate in RIBE</td>
            <td style="border: 1px solid #ddd; padding: 12px;">Moderate to high</td>
            <td style="border: 1px solid #ddd; padding: 12px;">High (chemistry-driven)</td>
          </tr>
          <tr>
            <td style="border: 1px solid #ddd; padding: 12px;"><strong>Plasma/charge damage</strong></td>
            <td style="border: 1px solid #ddd; padding: 12px;">Minimal (neutralized beam)</td>
            <td style="border: 1px solid #ddd; padding: 12px;">Moderate</td>
            <td style="border: 1px solid #ddd; padding: 12px;">Low to moderate</td>
          </tr>
          <tr>
            <td style="border: 1px solid #ddd; padding: 12px;"><strong>Throughput</strong></td>
            <td style="border: 1px solid #ddd; padding: 12px;">Lower (single-wafer, slower rates)</td>
            <td style="border: 1px solid #ddd; padding: 12px;">Moderate</td>
            <td style="border: 1px solid #ddd; padding: 12px;">High</td>
          </tr>
          <tr>
            <td style="border: 1px solid #ddd; padding: 12px;"><strong>Typical applications</strong></td>
            <td style="border: 1px solid #ddd; padding: 12px;">MTJ/MRAM, magnetic sensors, noble metal electrodes, photonic devices, trimming</td>
            <td style="border: 1px solid #ddd; padding: 12px;">General Si/dielectric patterning</td>
            <td style="border: 1px solid #ddd; padding: 12px;">HAR Si etch, MEMS, III-V, advanced CMOS</td>
          </tr>
        </tbody>
      </table>

      <p><strong>Rule of thumb:</strong> If your material forms volatile halides or fluorides, start with <a href="/insights/reactive-ion-etching-guide">RIE</a> or <a href="/insights/icp-rie-technology-advanced-etching">ICP-RIE</a>. If it does not &mdash; or if you need precise angle control, minimal plasma damage, or multi-layer stack trimming &mdash; IBE/RIBE is the right tool.</p>

      <h2>5. Material Compatibility and Etch Rates</h2>
      <p>One of IBE&rsquo;s greatest strengths is its near-universal material compatibility. Because sputtering depends on momentum transfer rather than chemical reactions, the key parameter is the <strong>sputter yield</strong> &mdash; atoms removed per incident ion &mdash; which varies with material, ion species, ion energy, and angle of incidence.</p>

      <h3>Representative Sputter Yields and Etch Rates (Ar&plus;, 500 eV, normal incidence)</h3>
      <table style="width: 100%; border-collapse: collapse; margin: 20px 0;">
        <thead>
          <tr style="background-color: #f5f5f5;">
            <th style="border: 1px solid #ddd; padding: 12px; text-align: left;">Material</th>
            <th style="border: 1px solid #ddd; padding: 12px; text-align: left;">Category</th>
            <th style="border: 1px solid #ddd; padding: 12px; text-align: left;">Sputter Yield (atoms/ion)</th>
            <th style="border: 1px solid #ddd; padding: 12px; text-align: left;">Approx. Etch Rate (nm/min)</th>
          </tr>
        </thead>
        <tbody>
          <tr>
            <td style="border: 1px solid #ddd; padding: 12px;">Au</td>
            <td style="border: 1px solid #ddd; padding: 12px;">Noble metal</td>
            <td style="border: 1px solid #ddd; padding: 12px;">2.4&ndash;3.0</td>
            <td style="border: 1px solid #ddd; padding: 12px;">40&ndash;60</td>
          </tr>
          <tr>
            <td style="border: 1px solid #ddd; padding: 12px;">Pt</td>
            <td style="border: 1px solid #ddd; padding: 12px;">Noble metal</td>
            <td style="border: 1px solid #ddd; padding: 12px;">1.4&ndash;1.8</td>
            <td style="border: 1px solid #ddd; padding: 12px;">20&ndash;35</td>
          </tr>
          <tr>
            <td style="border: 1px solid #ddd; padding: 12px;">Cu</td>
            <td style="border: 1px solid #ddd; padding: 12px;">Metal</td>
            <td style="border: 1px solid #ddd; padding: 12px;">2.0&ndash;2.5</td>
            <td style="border: 1px solid #ddd; padding: 12px;">35&ndash;50</td>
          </tr>
          <tr>
            <td style="border: 1px solid #ddd; padding: 12px;">NiFe (Permalloy)</td>
            <td style="border: 1px solid #ddd; padding: 12px;">Magnetic alloy</td>
            <td style="border: 1px solid #ddd; padding: 12px;">1.5&ndash;2.0</td>
            <td style="border: 1px solid #ddd; padding: 12px;">25&ndash;40</td>
          </tr>
          <tr>
            <td style="border: 1px solid #ddd; padding: 12px;">CoFeB</td>
            <td style="border: 1px solid #ddd; padding: 12px;">Magnetic alloy</td>
            <td style="border: 1px solid #ddd; padding: 12px;">1.2&ndash;1.6</td>
            <td style="border: 1px solid #ddd; padding: 12px;">20&ndash;30</td>
          </tr>
          <tr>
            <td style="border: 1px solid #ddd; padding: 12px;">SiO&sub2;</td>
            <td style="border: 1px solid #ddd; padding: 12px;">Dielectric</td>
            <td style="border: 1px solid #ddd; padding: 12px;">0.8&ndash;1.2</td>
            <td style="border: 1px solid #ddd; padding: 12px;">15&ndash;25</td>
          </tr>
          <tr>
            <td style="border: 1px solid #ddd; padding: 12px;">Si&sub3;N&sub4;</td>
            <td style="border: 1px solid #ddd; padding: 12px;">Dielectric</td>
            <td style="border: 1px solid #ddd; padding: 12px;">0.6&ndash;1.0</td>
            <td style="border: 1px solid #ddd; padding: 12px;">12&ndash;20</td>
          </tr>
          <tr>
            <td style="border: 1px solid #ddd; padding: 12px;">Si</td>
            <td style="border: 1px solid #ddd; padding: 12px;">Semiconductor</td>
            <td style="border: 1px solid #ddd; padding: 12px;">0.5&ndash;0.8</td>
            <td style="border: 1px solid #ddd; padding: 12px;">10&ndash;20</td>
          </tr>
          <tr>
            <td style="border: 1px solid #ddd; padding: 12px;">GaAs</td>
            <td style="border: 1px solid #ddd; padding: 12px;">III-V semiconductor</td>
            <td style="border: 1px solid #ddd; padding: 12px;">1.0&ndash;1.5</td>
            <td style="border: 1px solid #ddd; padding: 12px;">18&ndash;30</td>
          </tr>
          <tr>
            <td style="border: 1px solid #ddd; padding: 12px;">LiNbO&sub3;</td>
            <td style="border: 1px solid #ddd; padding: 12px;">Piezoelectric</td>
            <td style="border: 1px solid #ddd; padding: 12px;">0.6&ndash;0.9</td>
            <td style="border: 1px solid #ddd; padding: 12px;">10&ndash;18</td>
          </tr>
        </tbody>
      </table>
      <p><strong>Note:</strong> Etch rates scale roughly linearly with beam current density. Values above assume ~0.5 mA/cm&sup2;. Rates increase by 50&ndash;100% at peak sputter yield angles (typically 40&ndash;60&deg; from normal).</p>

      <h2>6. The Critical Role of Angle: Tilt and Rotation</h2>
      <p>Unlike any plasma-based etch technique, IBE provides full control over the ion beam&rsquo;s angle of incidence. This is arguably the single most important process knob in ion beam etching, and it serves multiple functions:</p>
      <div class="post-figure">
        <picture>
          <source srcSet="https://cdn.ninescrolls.com/insights/ibe-tilt-angle-optimization-xl.webp" media="(min-width: 1280px)" type="image/webp" />
          <source srcSet="https://cdn.ninescrolls.com/insights/ibe-tilt-angle-optimization-lg.webp" media="(min-width: 1024px)" type="image/webp" />
          <source srcSet="https://cdn.ninescrolls.com/insights/ibe-tilt-angle-optimization-md.webp" media="(min-width: 768px)" type="image/webp" />
          <source srcSet="https://cdn.ninescrolls.com/insights/ibe-tilt-angle-optimization-sm.webp" media="(max-width: 767px)" type="image/webp" />
          <img src="https://cdn.ninescrolls.com/insights/ibe-tilt-angle-optimization.png" alt="Substrate tilt angle optimization for ion beam etching" loading="lazy" decoding="async" />
        </picture>
        <p class="post-figure-caption">Figure 3: Effect of substrate tilt angle on etch profile — normal incidence (0°) causes trenching and redeposition, optimal angles (30–45°) produce clean sidewalls, and grazing angles (70–80°) enhance surface milling but reduce depth</p>
      </div>

      <h3>6.1 Sputter Yield vs Angle</h3>
      <p>For most materials, the sputter yield peaks at 40&ndash;60&deg; from normal incidence (where the ion&rsquo;s momentum is optimally partitioned between penetration depth and lateral cascade). At normal incidence (0&deg;), ions penetrate deeply but displace fewer surface atoms. At grazing angles (&gt;75&deg;), ions scatter from the surface with minimal energy transfer. This angular dependence is the basis for profile engineering:</p>
      <ul>
        <li><strong>Normal incidence (0&deg;):</strong> Maximum vertical etch rate, produces steep sidewalls but leaves redeposited material on feature flanks</li>
        <li><strong>Moderate tilt (30&ndash;45&deg;):</strong> Accesses sidewalls directly, cleans redeposition, produces tapered profiles useful for step coverage of subsequent depositions</li>
        <li><strong>High tilt (60&ndash;80&deg;):</strong> Aggressive sidewall cleaning, extreme taper, useful for redeposition removal passes</li>
      </ul>

      <h3>6.2 Multi-Step Angle Recipes</h3>
      <p>Production IBE processes often use multi-step angle sequences:</p>
      <ol>
        <li><strong>Bulk etch at 0&ndash;10&deg;:</strong> Remove the majority of the film thickness at maximum vertical rate</li>
        <li><strong>Profile trim at 30&ndash;45&deg;:</strong> Shape the sidewall angle and partially remove redeposited fences</li>
        <li><strong>Cleanup at 60&ndash;70&deg;:</strong> Remove remaining sidewall redeposition ("ears" or "veils") without significantly affecting feature depth</li>
      </ol>
      <p>Throughout all steps, continuous substrate rotation (1&ndash;10 rpm on NineScrolls systems) ensures azimuthal uniformity &mdash; without rotation, shadowing effects from the tilted beam would produce asymmetric profiles.</p>

      <h2>7. Process Parameters and Optimization</h2>
      <p>Optimizing an IBE/RIBE process involves balancing etch rate, profile control, selectivity, uniformity, and substrate damage. The key parameters and their effects:</p>

      <table style="width: 100%; border-collapse: collapse; margin: 20px 0;">
        <thead>
          <tr style="background-color: #f5f5f5;">
            <th style="border: 1px solid #ddd; padding: 12px; text-align: left;">Parameter</th>
            <th style="border: 1px solid #ddd; padding: 12px; text-align: left;">Typical Range</th>
            <th style="border: 1px solid #ddd; padding: 12px; text-align: left;">Effect of Increasing</th>
            <th style="border: 1px solid #ddd; padding: 12px; text-align: left;">Tradeoff</th>
          </tr>
        </thead>
        <tbody>
          <tr>
            <td style="border: 1px solid #ddd; padding: 12px;"><strong>Beam voltage</strong></td>
            <td style="border: 1px solid #ddd; padding: 12px;">200&ndash;1200 V</td>
            <td style="border: 1px solid #ddd; padding: 12px;">Higher etch rate, deeper ion penetration</td>
            <td style="border: 1px solid #ddd; padding: 12px;">More subsurface damage, faster mask erosion</td>
          </tr>
          <tr>
            <td style="border: 1px solid #ddd; padding: 12px;"><strong>Beam current</strong></td>
            <td style="border: 1px solid #ddd; padding: 12px;">10&ndash;200 mA</td>
            <td style="border: 1px solid #ddd; padding: 12px;">Higher etch rate (linear scaling)</td>
            <td style="border: 1px solid #ddd; padding: 12px;">More substrate heating, potential grid erosion</td>
          </tr>
          <tr>
            <td style="border: 1px solid #ddd; padding: 12px;"><strong>Tilt angle</strong></td>
            <td style="border: 1px solid #ddd; padding: 12px;">0&ndash;90&deg;</td>
            <td style="border: 1px solid #ddd; padding: 12px;">Better sidewall access, reduced redeposition</td>
            <td style="border: 1px solid #ddd; padding: 12px;">Lower vertical etch rate, wider footprint needed</td>
          </tr>
          <tr>
            <td style="border: 1px solid #ddd; padding: 12px;"><strong>Rotation speed</strong></td>
            <td style="border: 1px solid #ddd; padding: 12px;">1&ndash;10 rpm</td>
            <td style="border: 1px solid #ddd; padding: 12px;">Better azimuthal uniformity</td>
            <td style="border: 1px solid #ddd; padding: 12px;">Minimal tradeoff; 3&ndash;5 rpm typical</td>
          </tr>
          <tr>
            <td style="border: 1px solid #ddd; padding: 12px;"><strong>Gas flow (Ar)</strong></td>
            <td style="border: 1px solid #ddd; padding: 12px;">5&ndash;30 sccm</td>
            <td style="border: 1px solid #ddd; padding: 12px;">Higher beam current at given discharge power</td>
            <td style="border: 1px solid #ddd; padding: 12px;">Higher chamber pressure, more scattering</td>
          </tr>
          <tr>
            <td style="border: 1px solid #ddd; padding: 12px;"><strong>Reactive gas ratio (RIBE)</strong></td>
            <td style="border: 1px solid #ddd; padding: 12px;">0&ndash;80% of total flow</td>
            <td style="border: 1px solid #ddd; padding: 12px;">More chemical etch component, higher selectivity</td>
            <td style="border: 1px solid #ddd; padding: 12px;">Grid erosion (with halides), less directionality</td>
          </tr>
          <tr>
            <td style="border: 1px solid #ddd; padding: 12px;"><strong>Substrate temperature</strong></td>
            <td style="border: 1px solid #ddd; padding: 12px;">5&ndash;20&deg;C (water cooled)</td>
            <td style="border: 1px solid #ddd; padding: 12px;">Higher temperature increases chemical etch rates in RIBE</td>
            <td style="border: 1px solid #ddd; padding: 12px;">May cause photoresist degradation, diffusion in sensitive layers</td>
          </tr>
        </tbody>
      </table>

      <h3>Endpoint Detection</h3>
      <p>IBE endpoint detection is typically accomplished by <strong>Secondary Ion Mass Spectrometry (SIMS)</strong> monitoring or <strong>optical emission spectroscopy</strong> of the sputtered species. Many systems also incorporate a quartz crystal microbalance or reflectometry for real-time etch depth monitoring. For multi-layer stacks (e.g., MTJ pillars with 10+ layers), SIMS endpoint is particularly valuable since each layer transition produces a distinct mass signature.</p>

      <h2>8. Applications</h2>

      <h3>8.1 Magnetic Devices and MRAM</h3>
      <p>This is the defining application for IBE. Magnetic tunnel junctions (MTJs) &mdash; the core element of MRAM, magnetic sensors, and spin-torque oscillators &mdash; consist of multi-layer stacks of CoFeB/MgO/CoFeB sandwiched between antiferromagnetic pinning layers (PtMn, IrMn) and metallic electrodes (Ta, Ru, Pt). No plasma chemistry can produce volatile etch products from these materials, making IBE the only viable patterning technique.</p>
      <p>Critical IBE challenges for MTJ fabrication:</p>
      <ul>
        <li><strong>Sidewall redeposition:</strong> Sputtered conductive material redepositing on the tunnel barrier sidewall creates electrical shorts. Multi-angle recipes (etch + cleanup) are essential.</li>
        <li><strong>Magnetic dead layers:</strong> Excessive ion energy damages the ultrathin (~1 nm) CoFeB free layer, degrading tunnel magnetoresistance (TMR). Low-energy (&lt;400 eV) finishing steps preserve magnetic properties.</li>
        <li><strong>Pillar profile:</strong> Sub-50 nm MTJ pillars require steep sidewalls with minimal taper to maintain consistent junction area across the wafer. Tilt angle optimization is critical.</li>
      </ul>

      <h3>8.2 Photonics and Optical Devices</h3>
      <p>IBE is widely used for patterning optical thin-film stacks &mdash; multilayer dielectric mirrors, waveguide facets, and diffractive optical elements &mdash; where surface smoothness and angle precision are paramount. Specific applications include:</p>
      <ul>
        <li><strong>Thin-film filter trimming:</strong> Precise thickness adjustment of optical interference filters by controlled ion milling</li>
        <li><strong>LiNbO&sub3; waveguide fabrication:</strong> Domain-engineered lithium niobate for electro-optic modulators, where RIE produces unacceptable surface roughness</li>
        <li><strong>Metasurface patterning:</strong> Sub-wavelength metallic and dielectric nanostructures for flat optics</li>
        <li><strong>Laser facet polishing:</strong> Angled IBE to smooth cleaved or etched facets of semiconductor laser diodes</li>
      </ul>

      <h3>8.3 MEMS and Sensors</h3>
      <ul>
        <li><strong>Piezoelectric MEMS:</strong> PZT and AlN transducer patterning for ultrasonic sensors, energy harvesters, and RF filters</li>
        <li><strong>Magnetic sensors:</strong> GMR/TMR sensor elements for automotive, industrial, and biomedical applications</li>
        <li><strong>SAW/BAW devices:</strong> Surface and bulk acoustic wave resonator electrode definition on quartz and LiTaO&sub3; substrates</li>
      </ul>

      <h3>8.4 Quantum Devices and 2D Materials</h3>
      <p>Emerging applications increasingly leverage IBE&rsquo;s low-damage, material-agnostic etching for:</p>
      <ul>
        <li><strong>Superconducting qubit fabrication:</strong> Patterning Nb and Al/AlOx/Al Josephson junctions where plasma damage would degrade coherence times</li>
        <li><strong>2D material device isolation:</strong> Defining boundaries in graphene, MoS&sub2;, and hBN heterostructures without chemical damage to adjacent layers</li>
        <li><strong>Topological insulator patterning:</strong> Bi&sub2;Se&sub3; and Bi&sub2;Te&sub3; nanostructures where surface state preservation is critical</li>
      </ul>

      <h2>9. Managing Redeposition: The Central Challenge of IBE</h2>
      <p>Redeposition is the primary drawback of physical sputtering and the single biggest process challenge in IBE. When ions eject atoms from the target surface, those atoms travel in roughly cosine distributions and can land on mask sidewalls, feature sidewalls, and chamber surfaces. In the worst case, redeposited material forms conductive &ldquo;fences&rdquo; or &ldquo;veils&rdquo; along feature edges that cause electrical shorts.</p>

      <h3>Redeposition Mitigation Strategies</h3>
      <ul>
        <li><strong>Multi-angle etching:</strong> The most effective technique. Follow the bulk etch with a 45&ndash;70&deg; cleanup pass to sputter away sidewall deposits. Stage rotation ensures uniform cleanup around the full feature circumference.</li>
        <li><strong>Use RIBE mode:</strong> Adding O&sub2; to the beam when etching metals converts redeposited material to oxides, which are often more easily removed. For some materials, the oxide is volatile enough to self-clean during etching.</li>
